Repository: hsk81123-bot/daily-knowledge-bot

# 📚 데일리 지식 봇 (배터리 × AI)

매일 아침 **공부용 지식 노트 한 편**을 텔레그램으로 보내 주는 봇입니다. 뉴스가 아니라 오래 남는 개념을 다룹니다.
아래 8개 주제 중 **매일 하나를 무작위로** 골라, 아직 배우지 않은 개념 하나를 정리해 보냅니다.

| 분야 | 주제 |
|---|---|
| 🔋 배터리 | 🧪 소재 · 🧱 계면 · ⚡ 전기화학 · 🔬 분석법 |
| 🤖 AI | 📊 머신러닝 · 🧠 딥러닝 · 💬 LLM · 🕸️ 온톨로지 |

- 주제마다 공부할 개념 15개를 `config/topics.yaml`에 준비해 두었습니다(총 120개). 같은 개념은 다시 보내지 않습니다.
- 최근 3일 안에 보낸 주제는 피해서 고르기 때문에 같은 주제가 연달아 나오지 않습니다.
- 한 주제의 개념을 다 배우면, Claude 키가 있을 때는 Claude가 아직 안 배운 새 개념을 고르고, 키가 없으면 가장 오래전에 배운 개념부터 복습합니다.
- 노트 구성: 한 줄 요약 → 본문 3~4단락 → 핵심 수식 → 예시 → 흔한 오해 → 배터리 × AI 연결점 → 키워드 → 다음에 공부할 것.
- 퀴즈는 **텔레그램 퀴즈 투표**로 따로 보냅니다(정답을 누르면 해설이 보임). 길이 제한을 넘으면 본문에 스포일러로 넣습니다.
- 보낸 노트는 `data/lessons/`에 마크다운으로 쌓여서 GitHub에서 복습 노트처럼 볼 수 있습니다.

## 메시지 예시

```text
⚡ 오늘의 지식 | 배터리 › 전기화학
10월 14일 (수) · 중급

버틀러-볼머 식: 전극 반응 속도는 과전압에 지수적으로 반응한다

💡 전극 반응의 알짜 전류는 산화·환원 두 방향 속도의 차이이고, 과전압이 커질수록 한쪽이 지수적으로 우세해진다.

📖 정의
버틀러-볼머 식(Butler–Volmer equation)은 전하전달이 속도를 결정할 때 전극 전류 밀도와 과전압(η)의 관계를 나타낸다. 평형 전위에서는 산화 전류와 환원 전류가 같아 알짜 전류가 0이지만, 두 방향 반응은 계속 일어나고 있다. 이때 한 방향의 전류 크기를 교환 전류 밀도(i₀)라고 한다.

📖 원리
전위를 바꾸면 산화와 환원의 활성화 에너지 장벽이 서로 반대 방향으로 기울어진다. 전달 계수(α)는 이 전위 변화가 장벽을 얼마나 낮추는지를 나타내며, 보통 0.5 근처로 가정한다. 그래서 η가 작을 때는 전류가 η에 거의 비례하고(선형 영역), η가 크면 한쪽 항만 남아 로그 관계(타펠 영역)가 된다.

📖 배터리에서의 의미
i₀가 큰 전극은 같은 전류를 작은 과전압으로 흘릴 수 있다. 선형 영역에서 전하전달 저항은 R_ct = RT/(nF·i₀)로, EIS 반원의 지름과 연결된다. 저온에서 i₀가 크게 줄어드는 것이 저온 출력 저하와 리튬 도금 위험의 한 원인이다.

🧮 핵심 수식·원리
i = i₀ · [exp(α_a·F·η/RT) − exp(−α_c·F·η/RT)]
(i₀: 교환 전류 밀도, α_a·α_c: 전달 계수, η: 과전압, F: 패러데이 상수)

🔍 예시·적용
같은 셀을 25 °C와 −10 °C에서 EIS로 측정하면 −10 °C에서 전하전달 반원이 훨씬 커진다. 아레니우스 플롯으로 R_ct의 활성화 에너지를 구할 수 있다.

⚠️ 흔한 오해
과전압이 크다고 무조건 전하전달이 느린 것은 아니다. 전체 과전압에는 옴 저항과 농도(확산) 과전압도 섞여 있으니 측정법으로 나눠 봐야 한다.

🔗 배터리 × AI
DFN 같은 물리 기반 모델은 계면마다 버틀러-볼머 식을 쓰고, 이를 신경망과 결합한 하이브리드 모델로 배터리 상태를 추정하는 연구가 많다.

🏷 키워드
교환 전류 밀도(exchange current density) · 전달 계수(transfer coefficient) · 전하전달 저항(charge-transfer resistance)

➡️ 다음에 공부할 것
• 타펠 식과 타펠 기울기
• EIS 등가회로
• 마커스 이론

📚 참고 문헌
• A. J. Bard, L. R. Faulkner, Electrochemical Methods, 2판, 2001

[원문/학습 링크 버튼] 📖 위키백과 | 🎓 Google Scholar | 📺 YouTube
[퀴즈 투표] ❓ 교환 전류 밀도 i₀가 커지면 전하전달 저항 R_ct는? → 선택지 4개, 정답 공개 시 해설 표시
```

## 동작 방식

| 상황 | 결과 |
|---|---|
| `ANTHROPIC_API_KEY` 있음 | Claude(기본 `claude-opus-5-5`)가 구조화된 JSON으로 노트를 작성 |
| 키 없음 또는 Claude 실패 | 위키백과 요약(한국어 문서가 있으면 한국어)과 학습 링크로 대신 발송 |
| 위키백과도 실패 | 개념 이름과 검색 링크만 발송(발송 자체는 계속) |

링크 버튼은 위키백과, Google Scholar, (AI 주제) arXiv / (배터리 주제) YouTube **검색 링크**라서 깨진 주소가 나오지 않습니다.
Claude에게는 URL을 쓰지 말고, 확실히 아는 교과서·리뷰 논문만 참고 문헌으로 적도록 지시했습니다.

## 폴더 구조

```text
config/topics.yaml          주제 8개와 개념 목록, 설정
knowledge_bot/
  main.py                   CLI (send / commands)
  selector.py               오늘의 주제·개념 고르기
  lesson.py                 Claude 노트 생성, 위키백과 대체
  formatter.py              텔레그램 HTML, 퀴즈 투표, 마크다운 보관본
  telegram.py               Bot API 호출(재시도, chat not found 안내)
  history.py                data/history.json 기록과 정리
data/history.json           발송 기록, 봇 명령 offset
data/lessons/               보낸 노트(.md, .json)
scripts/commit-data.sh      워크플로에서 기록 커밋·push
.github/workflows/          daily.yml(매일 발송), commands.yml(봇 명령), tests.yml
tests/                      pytest(네트워크는 전부 모킹)
```

## 설치 가이드

### 1. 텔레그램 봇 만들기
1. 텔레그램에서 **@BotFather** → `/newbot` → 이름과 아이디를 정하면 토큰이 나옵니다. 토큰은 채팅이나 코드에 붙여 넣지 마세요.
   - 이미 쓰는 봇(예: Daily Jazz 봇)을 같이 써도 됩니다.
2. 만든 봇을 검색해 대화를 열고 **시작(Start)** 을 누릅니다. 안 누르면 발송할 때 `chat not found` 오류가 납니다.

### 2. chat_id 확인
1. 봇에게 아무 메시지나 보냅니다.
2. 브라우저에서 `https://api.telegram.org/bot<토큰>/getUpdates` 를 엽니다.
3. `"chat":{"id":123456789,...}` 의 숫자가 chat_id입니다. 결과가 `[]`이면 봇에게 메시지를 한 번 더 보내고 새로고침하세요.
   - @userinfobot 으로 내 ID를 확인해도 됩니다. 기존 봇과 같은 대화방으로 받으려면 기존 chat_id를 그대로 쓰면 됩니다.
   - `TELEGRAM_CHAT_ID`를 넣기 전에는 명령 폴링 워크플로가 getUpdates를 호출하지 않습니다(호출하면 메시지가 읽음 처리되어 이 단계에서 chat_id가 안 보이게 됩니다).

### 3. GitHub Secrets 등록
저장소 **Settings → Secrets and variables → Actions → New repository secret**

| 이름 | 필수 | 설명 |
|---|---|---|
| `TELEGRAM_BOT_TOKEN` | ✅ | BotFather 토큰 |
| `TELEGRAM_CHAT_ID` | ✅ | 위에서 확인한 숫자 |
| `ANTHROPIC_API_KEY` | 선택 | 없으면 위키백과 요약으로 발송 |

모델을 바꾸려면 같은 화면의 **Variables** 탭에 `CLAUDE_MODEL`(예: `claude-haiku-5-5`)을 추가하세요.

### 4. 워크플로 쓰기 권한 켜기
**Settings → Actions → General → Workflow permissions → Read and write permissions** → Save.
발송 기록을 저장소에 커밋하기 때문에 필요합니다.

### 5. main 브랜치에 머지
수동 실행 버튼(Run workflow)과 예약 실행은 **기본 브랜치(main)에 있는 워크플로에만** 생깁니다. 이 브랜치의 PR을 먼저 머지하세요.

### 6. 첫 실행
**Actions → Daily knowledge → Run workflow**
- `dry_run`을 켜면 발송 없이 로그에 메시지만 찍습니다. 처음엔 이걸로 확인해 보세요.
- `topic`에 `계면`, `LLM` 같은 이름을 넣으면 그 주제로 보냅니다.
- 실패하면 로그를 Claude에게 보여 주세요.

이후에는 **매일 07:00 KST** 무렵에 자동으로 옵니다. GitHub의 예약 실행은 몇 분~수십 분 늦게 시작하는 경우가 많아 06:50 KST(`50 21 * * *` UTC)로 예약해 두었습니다.
시간을 바꾸려면 `.github/workflows/daily.yml`의 cron을 고치세요(UTC = KST − 9시간).

## 봇 명령

| 명령 | 설명 |
|---|---|
| `/today` | 오늘 보낸 노트 다시 보기 |
| `/now [주제]` | 지금 바로 새 노트 받기. 예: `/now`(무작위), `/now 분석법`, `/now ai-llm` |
| `/topics` | 주제 목록과 주제별 진도(배운 개념 수) |
| `/history` | 최근 7일 기록 |
| `/help` | 도움말 |

- 명령은 **1시간마다** 확인합니다(`commands.yml`).

File: content/lessons/battery-electrochemistry.yaml
# 배터리 › 전기화학 공부 노트

- concept: "네른스트 식과 평형 전위"
  title: "네른스트 식: 농도가 전위를 바꾸는 방법"
  level: 입문
  one_liner: >-
    네른스트 식은 반응물과 생성물의 활동도(농도)에 따라 전극의 평형 전위가 표준 전위에서 얼마나 벗어나는지를 알려 준다.
  sections:
    - heading: "식의 의미"
      body: >-
        전류가 흐르지 않는 평형 상태에서 전극 전위는 반응의 깁스 자유 에너지 변화로 정해진다(ΔG = −nFE). 표준 상태(활동도 1)에서의 전위가 표준 전위 E°이고,
        실제 농도가 다르면 반응 지수 Q만큼 보정된다. 이것이 네른스트 식이다. 25 °C에서 전자 1개 반응이면 농도가 10배 바뀔 때 전위가 약 59 mV 바뀐다.
    - heading: "배터리에서"
      body: >-
        삽입형 전극에서는 '농도' 대신 전극 안의 리튬 함량(x)이 전위를 정한다. 리튬이 이상적으로 섞인다면 전위는 ln[x/(1−x)]에 비례해 변하지만,
        실제 소재는 리튬 사이 상호작용과 상전이 때문에 이 형태에서 크게 벗어난다. 그래서 OCV 곡선의 모양 자체가 소재의 열역학 정보를 담고 있다.
    - heading: "한계"
      body: >-
        네른스트 식은 평형 상태만 다룬다. 전류가 흐르면 반응 속도와 물질 전달 때문에 과전압이 생기고, 이는 버틀러-볼머 식과 확산 방정식이 다룬다.
        또 실제 계에서는 농도 대신 활동도를 써야 하며, 고농도 전해질에서는 둘의 차이가 크다.
  formula: |
    E = E° − (RT / nF) · ln Q
    25 °C: E = E° − (0.0592 / n) · log10 Q  [V]
  example: >-
    Li/Li⁺ 기준 전극의 전위도 전해질의 리튬 이온 활동도에 따라 조금 달라진다. 그래서 전해질이 다르면 같은 'vs Li/Li⁺' 값이라도 수십 mV 차이가 날 수 있다.
  misconception: >-
    셀 전압이 높을수록 반응이 빠르다고 생각하기 쉽지만, 네른스트 식이 정하는 것은 열역학적 구동력일 뿐 반응 속도는 별개다.
  connection: >-
    OCV 곡선을 열역학 모델(예: 격자 기체 모델)과 신경망을 결합해 맞추면, 적은 데이터로도 소재의 SOC-OCV 관계를 정확히 표현하는 물리 정보 모델을 만들 수 있다.
  quiz:
    question: "25 °C, 1전자 반응에서 반응 지수 Q가 10배 커지면 전위는 대략 얼마나 변하나?"
    choices: ["약 5.9 mV 감소", "약 59 mV 감소", "약 590 mV 감소", "변하지 않음"]
    answer_index: 1
    explanation: "E = E° − 0.0592·log Q이므로 Q가 10배면 약 59 mV 감소한다."
  keywords:
    - {ko: "네른스트 식", en: "Nernst equation"}
    - {ko: "평형 전위", en: "equilibrium potential"}
    - {ko: "활동도", en: "activity"}
  next_topics: ["버틀러-볼머 식과 교환 전류 밀도", "OCV, 엔트로피 계수, 가역 발열"]
  references: ["A. J. Bard, L. R. Faulkner, Electrochemical Methods: Fundamentals and Applications, 2nd ed., 2001"]

- concept: "버틀러-볼머 식과 교환 전류 밀도"
  title: "버틀러-볼머 식: 전극 반응 속도는 과전압에 지수적으로 반응한다"
  level: 중급
  one_liner: >-
    전극 반응의 알짜 전류는 산화·환원 두 방향 속도의 차이이고, 과전압이 커질수록 한쪽이 지수적으로 우세해진다.
  sections:
    - heading: "정의"
      body: >-
        버틀러-볼머 식은 전하전달이 속도를 결정할 때 전극 전류 밀도와 과전압(η)의 관계를 나타낸다. 평형 전위에서는 산화 전류와 환원 전류가 같아 알짜 전류가 0이지만,
        두 방향 반응은 계속 일어나고 있다. 이때 한 방향의 전류 크기를 교환 전류 밀도(i₀)라고 한다.
    - heading: "원리"
      body: >-
        전위를 바꾸면 산화와 환원의 활성화 에너지 장벽이 서로 반대 방향으로 기울어진다. 전달 계수(α)는 이 전위 변화가 장벽을 얼마나 낮추는지를 나타내며,
        보통 0.5 근처로 가정한다. 그래서 η가 작을 때는 전류가 η에 거의 비례하고(선형 영역), η가 크면 한쪽 항만 남아 로그 관계(타펠 영역)가 된다.
    - heading: "배터리에서의 의미"
      body: >-
        i₀가 큰 전극은 같은 전류를 작은 과전압으로 흘릴 수 있다. 선형 영역에서 전하전달 저항은 R_ct = RT/(nF·i₀)로, EIS 반원의 지름과 연결된다.
        저온에서 i₀가 크게 줄어드는 것이 저온 출력 저하와 리튬 도금 위험의 한 원인이다.
  formula: |
    i = i₀ · [exp(α_a·F·η / RT) − exp(−α_c·F·η / RT)]
    작은 η: i ≈ i₀·F·η / RT  →  R_ct = RT / (n·F·i₀)
  example: >-
    같은 셀을 25 °C와 −10 °C에서 EIS로 측정하면 −10 °C에서 전하전달 반원이 훨씬 커진다. 여러 온도의 R_ct로 아레니우스 플롯을 그려 활성화 에너지를 구할 수 있다.
  misconception: >-
    과전압이 크다고 무조건 전하전달이 느린 것은 아니다. 전체 과전압에는 옴 저항과 농도(확산) 과전압도 섞여 있으니 측정법으로 나눠 봐야 한다.
  connection: >-
    DFN 같은 물리 기반 모델은 입자 표면마다 버틀러-볼머 식을 쓰고, 이를 신경망과 결합한 하이브리드 모델로 배터리 상태를 추정하는 연구가 많다.
  quiz:
    question: "교환 전류 밀도 i₀가 커지면 전하전달 저항 R_ct는?"
    choices: ["커진다", "작아진다", "변하지 않는다", "온도와만 관련 있다"]
    answer_index: 1
    explanation: "R_ct = RT/(nF·i₀)이므로 i₀가 클수록 R_ct는 작아진다."
  keywords:
    - {ko: "교환 전류 밀도", en: "exchange current density"}
    - {ko: "전달 계수", en: "transfer coefficient"}
    - {ko: "전하전달 저항", en: "charge-transfer resistance"}
  next_topics: ["타펠 식과 타펠 기울기", "전기화학 임피던스 분광법(EIS)과 등가회로"]
  references: ["A. J. Bard, L. R. Faulkner, Electrochemical Methods: Fundamentals and Applications, 2nd ed., 2001"]

- concept: "타펠 식과 타펠 기울기"
  title: "타펠 식: 로그 그래프에서 반응 속도 읽기"
  level: 중급
  one_liner: >-
    과전압이 충분히 크면 버틀러-볼머 식의 한쪽 항만 남아 과전압이 전류의 로그에 비례하며, 그 기울기(타펠 기울기)로 반응 메커니즘과 교환 전류를 알 수 있다.
  sections:
    - heading: "유도"
      body: >-
        과전압 η가 RT/F(25 °C에서 약 26 mV)보다 몇 배 크면 버틀러-볼머 식에서 반대 방향 항은 무시할 만큼 작아진다. 그러면 η = a + b·log|i| 꼴의 직선 관계가 되는데,
        이것이 타펠 식이다. 1905년 타펠이 실험으로 먼저 찾은 관계가 이후 이론으로 설명되었다.
    - heading: "타펠 그래프 읽기"
      body: >-
        가로축에 log|i|, 세로축에 η를 그리면 높은 과전압 영역이 직선이 된다. 기울기 b = 2.303RT/(αnF)이며, α = 0.5, n = 1이면 25 °C에서 약 118 mV/decade다.
        직선을 η = 0까지 연장해 만나는 전류가 교환 전류 밀도 i₀다.
    - heading: "쓰임과 주의"
      body: >-
        타펠 기울기는 전기촉매(산소 발생·환원 등) 연구에서 반응 메커니즘의 속도 결정 단계를 추정하는 데 많이 쓰인다. 배터리 전극에서는 과전압이 커지면
        확산 한계가 먼저 나타나 깨끗한 타펠 영역을 얻기 어려운 경우가 많다. 측정 전에 옴 저항(iR) 보정이 필요하다.
  formula: |
    η = (2.303·RT / α·n·F) · log10(|i| / i₀)
    타펠 기울기 b = 2.303RT/(αnF) ≈ 118 mV/dec (α=0.5, n=1, 25 °C)
  example: >-
    리튬 금속 대칭 셀에서 전류를 단계적으로 바꾸며 과전압을 측정해 타펠 그래프를 그리면, 전해질에 따른 교환 전류 밀도 차이를 비교할 수 있다.
  misconception: >-
    타펠 기울기가 작을수록 촉매가 좋다는 해석은 같은 조건에서 비교할 때만 의미가 있다. iR 보정을 하지 않으면 기울기가 크게 왜곡된다.
  connection: >-
    전기촉매 데이터베이스의 타펠 기울기와 과전압을 표적값으로 삼아, 표면 흡착 에너지 같은 서술자로 촉매 성능을 예측하는 머신러닝 연구가 많다.
  quiz:
    question: "타펠 그래프에서 직선을 η=0까지 연장한 전류는 무엇인가?"
    choices: ["한계 전류", "교환 전류 밀도", "단락 전류", "누설 전류"]
    answer_index: 1
    explanation: "η = b·log(i/i₀)이므로 η=0이 되는 전류가 i₀, 즉 교환 전류 밀도다."
  keywords:
    - {ko: "타펠 기울기", en: "Tafel slope"}
    - {ko: "iR 보정", en: "iR compensation"}
    - {ko: "속도 결정 단계", en: "rate-determining step"}
  next_topics: ["과전압의 종류(활성화·농도·저항)", "순환 전압전류법(CV)"]
  references: []

- concept: "과전압의 종류(활성화·농도·저항)"
  title: "과전압의 세 얼굴: 활성화·농도·저항"
  level: 입문
  one_liner: >-
    전류가 흐를 때 셀 전압이 평형값에서 벗어나는 정도(과전압)는 옴 저항, 반응 활성화, 농도 구배라는 세 원인으로 나누어 볼 수 있다.
  sections:
    - heading: "저항 과전압"
      body: >-
        전해질, 전극, 집전체, 접촉면의 저항 때문에 생기는 전압 강하로, 옴의 법칙(η = iR)을 따른다. 전류를 바꾸는 순간 바로 나타나고 바로 사라진다.
        전해질 전도도를 높이거나 전극을 얇게 하면 줄일 수 있다.
    - heading: "활성화 과전압"
      body: >-
        전극 표면에서 전자가 오가고 리튬이 탈용매화·삽입되는 반응에도 에너지 장벽이 있다. 이 장벽을 넘기 위해 필요한 추가 전압이 활성화 과전압이며
        버틀러-볼머 식으로 기술한다. 온도가 낮을수록, 반응 면적이 작을수록 커진다.
    - heading: "농도 과전압"
      body: >-
        반응이 계속되면 전극 표면 근처의 리튬 이온이 고갈되거나 쌓여 농도 구배가 생긴다. 표면 농도가 벌크와 달라지면 네른스트 식에 따라 전위가 바뀌는데,
        이것이 농도 과전압이다. 전해질 속과 활물질 입자 속 모두에서 생기며, 시간이 지날수록 커지고 휴지하면 천천히 회복된다.
  formula: |
    V_charge = OCV + η_ohm + η_act + η_conc
    V_discharge = OCV − η_ohm − η_act − η_conc
  example: >-
    방전 중 전류를 끊으면 전압이 즉시 일부 회복(옴 저항)되고, 이어서 수 초 안에 조금 더(활성화), 그리고 수 분~수 시간에 걸쳐 천천히(확산) 회복된다.
    이 회복 곡선을 보면 과전압의 비율을 대략 나눌 수 있다.
  misconception: >-
    과전압 손실은 모두 열로 바뀌므로, 급속 충방전에서 셀이 뜨거워지는 주된 이유다. 반대로 과전압이 작다고 반응이 없는 것은 아니다.
  connection: >-
    펄스 시험의 전압 응답을 등가회로 파라미터로 바꾸는 과정을 신경망으로 자동화해, 차량 BMS에서 실시간으로 저항 증가(SOH)를 추정하는 연구가 있다.
  quiz:
    question: "전류를 끊은 직후 '즉시' 회복되는 전압은 어떤 과전압에 해당하나?"
    choices: ["농도 과전압", "옴(저항) 과전압", "활성화 과전압", "엔트로피 과전압"]
    answer_index: 1
    explanation: "옴 과전압(iR)은 시간 지연 없이 전류에 비례하므로 전류를 끊는 순간 사라진다."
  keywords:
    - {ko: "과전압", en: "overpotential"}
    - {ko: "농도 분극", en: "concentration polarization"}
    - {ko: "전압 완화", en: "voltage relaxation"}
  next_topics: ["Fick 확산과 고체 내 확산 계수", "GITT로 확산 계수 구하기"]
  references: []

- concept: "패러데이 법칙과 이론 용량 계산"
  title: "패러데이 법칙: 전하량으로 물질량을 센다"
  level: 입문
  one_liner: >-
    전극 반응에서 흐른 전하량은 반응한 물질의 몰수에 비례하며, 이를 이용해 소재의 이론 용량을 화학식만으로 계산할 수 있다.
  sections:
    - heading: "법칙"
      body: >-
        패러데이 법칙은 전기분해로 바뀌는 물질의 양이 흐른 전하량에 비례한다는 것이다. 전자 1 mol의 전하량이 패러데이 상수 F ≈ 96,485 C/mol이다.
        따라서 n개의 전자가 관여하는 반응에서 물질 1 mol이 반응하려면 nF의 전하가 필요하다.
    - heading: "이론 용량 계산"
      body: >-
        배터리에서는 용량을 보통 mAh/g로 쓴다. 1 mAh = 3.6 C이므로 이론 용량은 nF/(3.6·M)이다. 예를 들어 LiCoO₂(M ≈ 97.9 g/mol)는 리튬 1개를 모두 빼면
        약 274 mAh/g다. 실제로는 구조 안정성 때문에 절반 정도(약 0.5개)만 써서 약 140 mAh/g 수준을 쓴다.
    - heading: "셀 용량과의 차이"
      body: >-
        소재의 이론 용량은 출발점일 뿐이다. 실제 셀 용량은 양극과 음극 중 작은 쪽, 첫 사이클 손실, 도전재·바인더·집전체·전해질·케이스 무게를 모두 반영해야 한다.
        그래서 셀 수준 에너지 밀도는 소재 이론값에서 계산한 값보다 훨씬 작다.
  formula: |
    Q_theo [mAh/g] = n · F / (3.6 · M)
    예) LiCoO2: 1 × 96485 / (3.6 × 97.9) ≈ 274 mAh/g
  example: >-
    흑연(LiC₆ 기준 72 g/mol의 C₆): 96485/(3.6 × 72.06) ≈ 372 mAh/g. 실리콘(Li₁₅Si₄): 약 3,580 mAh/g. 같은 공식으로 모든 소재를 비교할 수 있다.
  misconception: >-
    이론 용량은 반응식에 들어가는 '호스트' 물질 무게로 나눈 값이다. 리튬을 포함한 상태로 나누는지 아닌지에 따라 숫자가 달라지므로 기준을 확인해야 한다.
  connection: >-
    소재 데이터베이스에서 조성과 몰질량으로 이론 용량을 자동 계산해 후보를 걸러 내는 것은 머신러닝 스크리닝 파이프라인의 가장 기본적인 단계다.
  quiz:
    question: "1 mAh는 몇 쿨롱(C)인가?"
    choices: ["0.36 C", "3.6 C", "36 C", "3600 C"]
    answer_index: 1
    explanation: "1 mA × 1 h = 0.001 A × 3600 s = 3.6 C이다."
  keywords:
    - {ko: "패러데이 상수", en: "Faraday constant"}
    - {ko: "이론 용량", en: "theoretical capacity"}
    - {ko: "비용량", en: "specific capacity"}
  next_topics: ["쿨롱 효율과 에너지 효율", "층상 양극재 NCM의 구조와 니켈 함량"]
  references: []

- concept: "쿨롱 효율과 에너지 효율"
  title: "쿨롱 효율과 에너지 효율: 99.9%와 99.99%의 차이"
  level: 입문
  one_liner: >-
    쿨롱 효율은 넣은 전하 중 꺼낸 전하의 비율이고 에너지 효율은 전압 손실까지 포함한 비율로, 쿨롱 효율의 작은 차이가 장기 수명에서는 큰 차이를 만든다.
  sections:
    - heading: "쿨롱 효율"
      body: >-
        쿨롱 효율(CE)은 방전 용량을 충전 용량으로 나눈 값이다. 100%에 못 미치는 부분은 SEI 성장, 전해질 분해, 셔틀 반응처럼 리튬이나 전하를 소모하는 부반응을 뜻한다.
        상용 리튬이온 셀은 보통 99.9%를 넘고, 수천 사이클 수명을 위해서는 99.95% 이상이 필요하다.
    - heading: "에너지 효율"
      body: >-
        에너지 효율은 방전 에너지(∫V·I dt)를 충전 에너지로 나눈 값이다. 충전 전압이 방전 전압보다 높아서 생기는 전압 히스테리시스 손실이 더해지므로
        쿨롱 효율보다 낮다. 고출력 운전일수록 과전압이 커져 에너지 효율이 떨어진다.
    - heading: "작은 차이의 누적"
      body: >-
        CE가 일정하다고 가정하면 n사이클 후 남는 리튬 비율은 대략 CEⁿ이다. 99.9%면 500사이클 후 약 61%, 99.99%면 약 95%가 남는다.
        그래서 쿨롱 효율은 소수점 넷째 자리까지 정밀하게 재는 고정밀 충방전기가 쓰인다.
  formula: |
    CE = Q_discharge / Q_charge
    EE = E_discharge / E_charge = CE × (평균 방전 전압 / 평균 충전 전압)
    잔존 비율 ≈ CEⁿ
  example: >-
    리튬 금속 음극의 쿨롱 효율을 평가할 때는 구리 위에 리튬을 쌓았다가 벗겨내는 Li|Cu 셀을 쓴다. 이 값이 99% 수준이면 실용 수명에 크게 못 미친다.
  misconception: >-
    쿨롱 효율이 100%보다 높게 나오면 좋은 것이라고 착각하기 쉽지만, 대개 측정 오차나 이전 사이클에 쌓인 리튬이 돌아오는 현상, 셔틀 등의 신호다.
  connection: >-
    초기 수십 사이클의 고정밀 쿨롱 효율과 용량 변화 데이터로 수천 사이클 수명을 예측하는 머신러닝 연구가 있다(초기 데이터 기반 수명 예측).
  quiz:
    question: "쿨롱 효율 99.9%로 500사이클 돌리면 남는 리튬 비율은 대략?"
    choices: ["약 95%", "약 61%", "약 99%", "약 30%"]
    answer_index: 1
    explanation: "0.999⁵⁰⁰ ≈ e^(−0.5) ≈ 0.61. 작은 비효율도 사이클이 쌓이면 크게 누적된다."
  keywords:
    - {ko: "쿨롱 효율", en: "Coulombic efficiency"}
    - {ko: "에너지 효율", en: "energy efficiency"}
    - {ko: "전압 히스테리시스", en: "voltage hysteresis"}
  next_topics: ["포메이션 공정과 초기 쿨롱 효율", "사이클 수명 시험과 열화 모드 분리(LLI, LAM)"]
  references: ["A. J. Smith, J. C. Burns, S. Trussler, J. R. Dahn, Precision measurements of the coulombic efficiency of lithium-ion batteries and of electrode materials for lithium-ion batteries, J. Electrochem. Soc., 2010"]

- concept: "Fick 확산과 고체 내 확산 계수"
  title: "확산: 리튬이 입자 속을 이동하는 속도"
  level: 중급
  one_liner: >-
    리튬은 농도 구배를 따라 확산하며, 확산 시간은 거리의 제곱에 비례하므로 입자 크기를 절반으로 줄이면 확산 시간은 4분의 1이 된다.
  sections:
    - heading: "Fick 법칙"
      body: >-
        Fick 제1법칙은 확산 플럭스가 농도 구배에 비례한다는 것이고, 비례 상수가 확산 계수 D다. 제2법칙은 시간에 따른 농도 변화를 기술하는 편미분 방정식이다.
        충방전 중 활물질 입자 표면에서 리튬이 들어가거나 나가면 입자 안에 농도 구배가 생기고, 리튬은 이를 따라 안쪽으로 퍼진다.
    - heading: "특성 시간"
      body: >-
        확산의 특성 시간은 대략 τ ≈ L²/D이다. 고체 전극 소재의 D는 대략 10⁻⁸~10⁻¹⁴ cm²/s로 범위가 매우 넓다. 예를 들어 D = 10⁻¹⁰ cm²/s, 반지름 5 μm인 입자는
        τ ≈ (5×10⁻⁴)²/10⁻¹⁰ = 2,500 s 정도로, 40분 남짓이다. 이보다 빨리 충방전하면 입자 중심까지 리튬이 다 채워지지 못한다.
    - heading: "의미"
      body: >-
        확산이 느리면 높은 전류에서 입자 표면만 먼저 꽉 차거나 비어 전압이 차단 전압에 일찍 도달하고, 쓸 수 있는 용량이 줄어든다. 그래서 확산이 느린 소재는
        입자를 작게 만든다. 확산 계수는 리튬 함량에 따라 크게 변하므로, 하나의 숫자로 소재를 대표하는 데는 주의가 필요하다.
  formula: |
    Fick 1법칙: J = −D · ∂c/∂x
    Fick 2법칙(구형 입자): ∂c/∂t = D · (1/r²) ∂/∂r (r² ∂c/∂r)
    특성 시간: τ ≈ L² / D
  example: >-
    LFP는 확산이 느려 입자를 100 nm 안팎으로 작게 만든다. 반지름을 5 μm에서 100 nm로 줄이면 확산 시간은 (50)² = 2,500배 짧아진다.
  misconception: >-
    문헌의 확산 계수가 몇 자릿수씩 다른 것은 측정 오류만이 아니라, 측정법(GITT, EIS, PITT)마다 가정과 유효 면적이 다르기 때문이다.
  connection: >-
    확산 방정식이 들어간 전기화학 모델을 PINN으로 풀거나, 측정 전압으로부터 확산 계수를 역추정하는 데 신경망 대리 모델을 쓰는 연구가 있다.
  quiz:
    question: "입자 반지름을 절반으로 줄이면 확산 특성 시간은?"
    choices: ["절반", "4분의 1", "2배", "변하지 않음"]
    answer_index: 1
    explanation: "τ ≈ L²/D이므로 L이 1/2이면 τ는 1/4이 된다."
  keywords:
    - {ko: "확산 계수", en: "diffusion coefficient"}
    - {ko: "Fick 법칙", en: "Fick's laws"}
    - {ko: "특성 확산 시간", en: "characteristic diffusion time"}
  next_topics: ["GITT로 확산 계수 구하기", "C-rate와 율속 특성"]
  references: []

- concept: "전기화학 창(electrochemical window)"
  title: "전기화학 창: 전해질이 버틸 수 있는 전압 범위"
  level: 중급
  one_liner: >-
    전기화학 창은 전해질이 산화도 환원도 되지 않고 안정하게 남는 전위 범위로, 그 밖에서 작동하는 전극은 보호막(SEI·CEI) 덕분에 쓸 수 있다.
  sections:
    - heading: "정의"
      body: >-
        전해질은 너무 낮은 전위에서는 환원되고 너무 높은 전위에서는 산화된다. 그 사이의 안정한 범위가 전기화학 창이다. 물은 열역학적으로 약 1.23 V 창을 가져
        고전압 전지에 쓰기 어렵고, 카보네이트 유기 전해질은 대략 1 V에서 4.5 V(vs Li/Li⁺) 정도까지 견딘다.
    - heading: "오비탈 그림"
      body: >-
        Goodenough가 제시한 그림에서는 전해질의 LUMO와 HOMO가 창의 경계를 정한다. 음극의 전자 에너지(페르미 준위)가 LUMO보다 높으면 전자가 전해질로 넘어가 환원이 일어나고,
        양극의 페르미 준위가 HOMO보다 낮으면 전해질에서 전자를 빼앗아 산화가 일어난다. 실제로는 분자 오비탈보다 용매화된 상태의 산화·환원 전위가 더 정확한 기준이다.
    - heading: "측정과 한계"
      body: >-
        선형 주사 전압전류법(LSV)으로 전류가 갑자기 늘어나는 전위를 찾아 창을 측정한다. 하지만 전극 소재(백금, 탄소 등)와 주사 속도, '전류가 늘었다'고 보는 기준에 따라 값이 달라진다.
        실제 전지 양극은 촉매처럼 작용해 측정값보다 낮은 전위에서 산화가 시작될 수 있다.
  formula: |
    안정 조건: μ_anode < LUMO,  μ_cathode > HOMO  (전자 에너지 기준)
    → 셀 개방 전압 eV_oc = μ_anode − μ_cathode ≤ E_gap(창 폭)
  example: >-
    흑연 음극(약 0.1 V)은 카보네이트 전해질의 환원 한계(약 0.8 V)보다 낮은 전위에서 작동하지만, 첫 충전에 생긴 SEI가 전자를 막아 계속 쓸 수 있다.
  misconception: >-
    전기화학 창이 넓은 전해질이 항상 좋은 것은 아니다. 창 밖에서라도 좋은 보호막을 만드는 전해질이 실제로는 더 잘 작동할 수 있다.
  connection: >-
    수많은 용매 분자의 산화·환원 전위를 DFT로 계산한 데이터셋으로 그래프 신경망을 학습시켜, 새 용매의 안정성을 빠르게 예측하는 연구가 있다.
  quiz:
    question: "흑연 음극이 전해질의 환원 한계 아래에서도 작동할 수 있는 이유는?"
    choices: ["흑연이 전해질을 산화시켜서", "SEI가 전자 이동을 막아서", "전해질이 고체라서", "흑연 전위가 4 V라서"]
    answer_index: 1
    explanation: "첫 충전 때 생긴 SEI가 전자를 막아 전해질이 더 이상 환원되지 않게 하는 '운동학적 안정화'가 일어난다."
  keywords:
    - {ko: "전기화학 창", en: "electrochemical stability window"}
    - {ko: "HOMO·LUMO", en: "HOMO/LUMO"}
    - {ko: "선형 주사 전압전류법", en: "linear sweep voltammetry"}
  next_topics: ["SEI(고체 전해질 계면)의 형성과 조성", "전기화학 퍼텐셜과 페르미 준위"]
  references: ["J. B. Goodenough, Y. Kim, Challenges for rechargeable Li batteries, Chemistry of Materials, 2010"]

- concept: "OCV, 엔트로피 계수, 가역 발열"
  title: "OCV와 엔트로피: 전지가 충전 중에 식기도 하는 이유"
  level: 심화
  one_liner: >-
    OCV의 온도 변화율(엔트로피 계수)은 반응 엔트로피를 알려 주며, 이것 때문에 전지는 전류 방향에 따라 열을 흡수하거나 내는 가역 발열을 보인다.
  sections:
    - heading: "OCV와 열역학"
      body: >-
        개방 회로 전압(OCV)은 충분히 휴지한 셀의 전압으로, 반응의 깁스 자유 에너지와 연결된다(ΔG = −nFE). 깁스 에너지는 엔탈피와 엔트로피로 나뉘므로,
        OCV를 온도에 대해 미분하면 반응 엔트로피를 얻는다. 이 값 ∂E/∂T를 엔트로피 계수라 한다.
    - heading: "가역 발열"
      body: >-
        셀의 발열은 과전압에 의한 비가역 발열(항상 양수)과 엔트로피 변화에 의한 가역 발열로 나뉜다. 가역 발열은 I·T·∂E/∂T로, 전류 방향과 엔트로피 계수의 부호에 따라
        열을 내기도 하고 흡수하기도 한다. 낮은 전류에서는 가역 발열 비중이 커서, 특정 SOC 구간에서 충전 중 셀 온도가 오히려 내려가는 현상이 관찰되기도 한다.
    - heading: "측정과 활용"
      body: >-
        SOC를 고정하고 온도를 몇 단계로 바꾸며 OCV를 측정하면 엔트로피 계수를 얻는다. 엔트로피 곡선에는 상전이와 리튬 배열 변화가 민감하게 드러나서,
        소재 분석과 열화 진단에도 쓰인다. 열 관리 시스템을 설계할 때도 이 값이 필요하다.
  formula: |
    ΔS = n·F · (∂E_ocv/∂T)
    발열(Bernardi): Q̇ = I·(E_ocv − V) − I·T·(∂E_ocv/∂T)   (방전 전류 I>0 기준)
  example: >-
    흑연 음극은 SOC에 따라 엔트로피 계수의 부호가 바뀐다. 그래서 셀 단위 엔트로피 곡선은 양극과 음극 곡선의 합으로 나타나고, 그 모양이 사이클에 따라 변하는 것으로 열화를 추적할 수 있다.
  misconception: >-
    전지 발열은 모두 저항 때문이라고 생각하기 쉽지만, 저전류에서는 가역 발열이 비가역 발열과 비슷하거나 더 클 수 있다.
  connection: >-
    셀 열 모델의 파라미터(엔트로피 계수, 열용량, 열저항)를 측정 데이터로부터 베이지안 추론으로 추정하면 불확실성까지 함께 얻을 수 있다.
  quiz:
    question: "엔트로피 계수 ∂E/∂T로 직접 알 수 있는 것은?"
    choices: ["옴 저항", "반응 엔트로피 변화", "확산 계수", "분리막 기공률"]
    answer_index: 1
    explanation: "ΔS = nF·∂E/∂T로, OCV의 온도 변화율은 반응 엔트로피와 바로 연결된다."
  keywords:
    - {ko: "개방 회로 전압", en: "open-circuit voltage"}
    - {ko: "엔트로피 계수", en: "entropy coefficient"}
    - {ko: "가역 발열", en: "reversible heat"}
  next_topics: ["네른스트 식과 평형 전위", "DSC·ARC 열안전성 평가"]
  references: []

- concept: "2전극·3전극 셀과 기준 전극"
  title: "기준 전극: 셀 전압 속에 숨은 전극 전위 보기"
  level: 입문
  one_liner: >-
    2전극 셀은 두 전극 전위의 차이만 보여 주지만, 전류가 흐르지 않는 기준 전극을 더한 3전극 셀은 각 전극의 전위를 따로 측정할 수 있게 한다.
  sections:
    - heading: "2전극 셀"
      body: >-
        코인셀이나 파우치 셀은 양극과 음극 두 전극만 있다. 측정되는 전압은 두 전극 전위의 차이와 그 사이 저항에 의한 강하를 모두 포함한다. 반쪽 셀(소재|리튬 금속)에서는
        리튬 금속을 상대 전극 겸 기준 전극으로 쓰는데, 리튬 금속의 과전압과 저항이 측정값에 섞이는 한계가 있다.
    - heading: "3전극 셀"
      body: >-
        작업 전극, 상대 전극, 기준 전극으로 이뤄진다. 전류는 작업 전극과 상대 전극 사이로만 흐르고, 기준 전극은 전류가 거의 흐르지 않아 전위가 일정하게 유지된다.
        따라서 작업 전극 전위를 기준 전극 대비로 정확히 잴 수 있다. 풀셀에 기준 전극을 넣으면 충전 중 음극 전위가 0 V 아래로 내려가는지(리튬 도금 위험)도 볼 수 있다.
    - heading: "기준 전극의 조건과 주의"
      body: >-
        좋은 기준 전극은 전위가 안정하고 재현성이 좋아야 한다. 리튬 금속, 리튬화한 LTO나 LFP, 금 선에 리튬을 입힌 전극 등이 쓰인다. 기준 전극의 위치가 전류 경로와 비대칭이면
        EIS에서 가짜 신호(유도성 루프 등)가 나타날 수 있어 배치가 중요하다.
  formula: |
    V_cell = φ_cathode − φ_anode
    3전극: φ_WE vs RE 를 직접 측정 (I_RE ≈ 0)
  example: >-
    급속 충전 프로토콜을 개발할 때 기준 전극을 넣은 풀셀로 충전 중 음극 전위를 실시간 감시하며, 음극 전위가 약 0 V에 가까워지면 전류를 줄이는 방식으로 조건을 찾는다.
  misconception: >-
    반쪽 셀의 전압이 곧 작업 전극의 전위라고 보기 쉽지만, 상대 전극인 리튬 금속의 과전압이 함께 측정된다. 특히 높은 전류나 EIS에서 오차가 커진다.
  connection: >-
    3전극 실험으로 얻은 전극별 전위 데이터는 2전극 데이터만으로 음극 전위를 추정하는 머신러닝 모델의 학습 정답(label)으로 쓰인다.
  quiz:
    question: "3전극 셀에서 기준 전극에 대한 설명으로 옳은 것은?"
    choices: ["가장 큰 전류가 흐른다", "전류가 거의 흐르지 않아 전위가 일정하다", "항상 백금이어야 한다", "셀 전압을 높여 준다"]
    answer_index: 1
    explanation: "기준 전극에는 전류가 거의 흐르지 않아 분극되지 않으므로 안정한 전위 기준이 된다."
  keywords:
    - {ko: "기준 전극", en: "reference electrode"}
    - {ko: "작업 전극", en: "working electrode"}
    - {ko: "반쪽 셀", en: "half cell"}
  next_topics: ["리튬 도금(lithium plating)", "계면 저항의 분리와 해석"]
  references: []

- concept: "이온 전도도와 리튬 이온 전이수"
  title: "전이수: 전류 중 리튬이 실어 나르는 몫"
  level: 중급
  one_liner: >-
    전해질 전도도는 모든 이온의 기여를 합한 것이고, 그중 리튬 이온이 운반하는 비율이 전이수(t₊)로, 액체 전해질에서는 보통 0.2~0.4에 불과하다.
  sections:
    - heading: "전도도"
      body: >-
        이온 전도도는 이온의 농도, 전하, 이동도의 곱을 모든 이온에 대해 더한 값이다. 염 농도를 높이면 운반자가 늘어 전도도가 오르다가, 점도 증가와 이온쌍 형성 때문에
        일정 농도(카보네이트 전해질에서 대략 1 M 부근)에서 최대가 되고 다시 줄어든다.
    - heading: "전이수"
      body: >-
        리튬염 전해질에서는 Li⁺와 음이온(PF₆⁻ 등)이 모두 움직인다. 리튬 이온은 용매 껍질이 커서 오히려 음이온보다 느린 경우가 많아, 전체 전류 중 리튬이 나르는 비율 t₊가 작다.
        전지에서 실제로 반응하는 것은 리튬뿐이므로, 음이온이 나른 몫은 전극 근처에 농도 구배를 만든다.
    - heading: "왜 중요한가"
      body: >-
        t₊가 작으면 높은 전류에서 전해질 안에 큰 농도 구배가 생겨 농도 과전압이 커지고, 심하면 음극 근처 염이 고갈된다. 두꺼운 전극과 급속 충전에서 특히 문제다.
        고체 전해질이나 단일 이온 전도 고분자는 t₊가 1에 가까워 이 문제가 적다.
  formula: |
    σ = Σ zᵢ · F · cᵢ · uᵢ   (u: 이동도)
    t₊ = σ₊ / σ = 리튬이 운반한 전류 비율
    브루스-빈센트 법: t₊ = I_ss(ΔV − I₀R₀) / [I₀(ΔV − I_ssR_ss)]
  example: >-
    리튬 대칭 셀에 작은 전압을 걸고 전류가 초기값에서 정상 상태로 줄어드는 정도를 EIS와 함께 측정하면, 브루스-빈센트 방법으로 t₊를 구할 수 있다.
  misconception: >-
    전도도가 높은 전해질이 항상 고출력에 유리한 것은 아니다. 전도도가 높아도 t₊가 작으면 급속 충전에서 농도 분극이 커질 수 있다.
  connection: >-
    분자동역학 시뮬레이션 결과로 전도도와 전이수를 예측하는 모델을 학습해, 실험 전에 염·용매 조합을 고르는 데이터 기반 전해질 설계가 이루어진다.
  quiz:
    question: "액체 전해질에서 리튬 이온 전이수가 작은 주된 이유는?"
    choices: ["리튬 이온이 용매 껍질 때문에 크고 느려서", "리튬 이온이 움직이지 않아서", "음이온이 없어서", "전자가 이온을 대신해서"]
    answer_index: 0
    explanation: "Li⁺는 여러 용매 분자에 둘러싸여 유효 크기가 커서 음이온보다 느리게 움직이는 경우가 많다."
  keywords:
    - {ko: "이온 전도도", en: "ionic conductivity"}
    - {ko: "전이수", en: "transference number"}
    - {ko: "농도 분극", en: "concentration polarization"}
  next_topics: ["과전압의 종류(활성화·농도·저항)", "C-rate와 율속 특성"]
  references: ["P. G. Bruce, C. A. Vincent, Steady state current flow in solid binary electrolyte cells, J. Electroanal. Chem., 1987"]

- concept: "C-rate와 율속 특성"
  title: "C-rate: 1시간에 다 쓰는 전류가 1C"
  level: 입문
  one_liner: >-
    C-rate는 셀 용량을 기준으로 전류 크기를 나타내는 단위로, 1C는 정격 용량을 1시간에 충전 또는 방전하는 전류다.
  sections:
    - heading: "정의"
      body: >-
        용량 3 Ah 셀에서 1C는 3 A, 2C는 6 A, C/10(0.1C)은 0.3 A다. 이론적으로 1C로 방전하면 1시간, 2C면 30분, C/10이면 10시간이 걸린다.
        크기가 다른 셀이나 소재를 같은 조건으로 비교하기 위해 쓴다. 소재 연구에서는 '1C = 특정 mA/g'처럼 기준 용량을 따로 정해 쓰기도 한다.
    - heading: "율속 특성"
      body: >-
        C-rate를 높이면 과전압이 커져 전압이 차단 전압에 일찍 도달하므로 꺼낼 수 있는 용량이 줄어든다. 여러 C-rate에서 얻는 용량을 비교한 것이 율속 특성(rate capability)이다.
        저항, 확산, 전해질 농도 분극 중 무엇이 병목인지에 따라 줄어드는 양상이 다르다.
    - heading: "전극 설계와의 관계"
      body: >-
        에너지 밀도를 높이려고 전극을 두껍게 만들면 이온이 이동할 거리가 길어져 율속 특성이 나빠진다. 그래서 에너지형 셀과 출력형 셀은 같은 소재라도 전극 두께,
        기공률, 입자 크기가 다르다. 실제 활용에서는 충전 C-rate가 리튬 도금 위험과 직결된다.
  formula: |
    I [A] = C-rate × Q_nominal [Ah]
    방전 시간(이상적) ≈ 1 / C-rate [h]
  example: >-
    율속 시험에서는 보통 C/10, C/5, C/2, 1C, 2C, 5C 순서로 몇 사이클씩 돌린 뒤 다시 C/10으로 돌아와, 용량이 회복되는지로 고율 시험 중 손상이 생겼는지 확인한다.
  misconception: >-
    1C 방전이 정확히 1시간 걸리는 것은 아니다. 과전압 때문에 용량을 다 못 꺼내서 대개 1시간보다 짧다.
  connection: >-
    충전 C-rate를 SOC에 따라 바꾸는 다단계 충전 프로토콜의 최적 조합을 베이지안 최적화와 수명 예측 모델로 찾은 연구가 잘 알려져 있다.
  quiz:
    question: "용량 5 Ah 셀을 0.5C로 충전하는 전류는?"
    choices: ["0.5 A", "2.5 A", "5 A", "10 A"]
    answer_index: 1
    explanation: "I = 0.5 × 5 Ah = 2.5 A이며, 이상적으로 약 2시간이 걸린다."
  keywords:
    - {ko: "C-rate", en: "C-rate"}
    - {ko: "율속 특성", en: "rate capability"}
    - {ko: "후막 전극", en: "thick electrode"}
  next_topics: ["Fick 확산과 고체 내 확산 계수", "리튬 도금(lithium plating)"]
  references: ["P. M. Attia et al., Closed-loop optimization of fast-charging protocols for batteries with machine learning, Nature, 2020"]

- concept: "상전이 반응 vs 고용체 반응의 전압 곡선"
  title: "평탄 vs 경사: 전압 곡선 모양으로 반응 종류 읽기"
  level: 중급
  one_liner: >-
    두 상이 공존하는 2상 반응은 전압이 평탄하고, 리튬이 한 상 안에서 연속적으로 섞이는 고용체 반응은 전압이 리튬 함량에 따라 비스듬히 변한다.
  sections:
    - heading: "깁스 상률로 보는 평탄 구간"
      body: >-
        온도와 압력이 일정할 때 두 상(예: LiFePO₄와 FePO₄)이 평형으로 공존하면 자유도가 없어 리튬의 화학 퍼텐셜이 고정된다. 리튬 함량이 바뀌어도 두 상의 비율만 바뀌므로
        전압이 일정하게 유지된다. LFP의 약 3.4 V 평탄 구간과 흑연의 스테이징 평탄 구간이 대표적이다.
    - heading: "고용체 반응"
      body: >-
        NCM처럼 리튬이 한 결정 구조 안에서 빈자리를 연속적으로 채우는 경우, 리튬 함량이 바뀔 때마다 화학 퍼텐셜도 변해 전압이 경사지게 바뀐다.
        리튬 사이 상호작용이 클수록 곡선 모양이 이상적인 로그 형태에서 벗어나고, 리튬이 정렬하는 조성에서는 작은 계단이 생기기도 한다.
    - heading: "진단에서의 의미"
      body: >-
        평탄한 곡선은 출력이 안정적이지만 전압으로 SOC를 추정하기 어렵다. 경사진 곡선은 SOC 추정에 유리하다. dQ/dV로 바꾸면 평탄 구간은 날카로운 피크가 되고
        경사 구간은 넓은 바닥으로 나타나, 반응 종류와 열화를 구분하는 데 쓴다.
  formula: |
    E = −(1/F) · ∂G/∂x  (x: 리튬 함량)
    2상 공존: ∂²G/∂x² 영역을 공통 접선이 잇는 구간 → E 일정
  example: >-
    LFP와 NCM 셀의 방전 곡선을 겹쳐 보면 LFP는 넓은 구간에서 거의 수평이고, NCM은 4.2 V에서 3.0 V까지 비스듬히 내려간다. 같은 전압 변화가 의미하는 SOC 변화가 전혀 다르다.
  misconception: >-
    2상 반응 소재도 나노 입자에서는 고용체처럼 반응하는 경로가 생길 수 있다. 입자 크기와 전류에 따라 반응 경로가 달라진다는 연구가 있다.
  connection: >-
    전압 곡선에서 평탄·경사 구간을 자동으로 찾고 특징을 뽑아 소재를 분류하거나 열화를 진단하는 신호 처리·머신러닝 파이프라인에서 이 구분이 기본이 된다.
  quiz:
    question: "2상 공존 구간에서 전압이 거의 일정한 이유는?"
    choices: ["저항이 0이라서", "상률에 따라 리튬 화학 퍼텐셜이 고정되어서", "전류가 흐르지 않아서", "온도가 올라가서"]
    answer_index: 1
    explanation: "두 상이 평형 공존하면 자유도가 없어 리튬 화학 퍼텐셜이 고정되고, 상 비율만 바뀐다."
  keywords:
    - {ko: "2상 반응", en: "two-phase reaction"}
    - {ko: "고용체 반응", en: "solid-solution reaction"}
    - {ko: "깁스 상률", en: "Gibbs phase rule"}
  next_topics: ["올리빈 구조 LFP 양극재", "dQ/dV 미분 용량 분석"]
  references: []

- concept: "뉴먼(Doyle-Fuller-Newman) 모델의 기본 가정"
  title: "DFN 모델: 다공성 전극을 1차원 + 입자로 나눠 보기"
  level: 심화
  one_liner: >-
    DFN(P2D) 모델은 전극을 두께 방향 1차원 다공성 매질로 보고, 각 지점에 구형 입자를 붙여 전해질 이동, 고체 확산, 계면 반응을 함께 푸는 물리 기반 전지 모델이다.
  sections:
    - heading: "구조: 의사 2차원"
      body: >-
        x축은 음극-분리막-양극을 지나는 두께 방향이고, 각 x 위치마다 반지름 방향 r축을 가진 대표 구형 입자가 있다. 그래서 의사 2차원(P2D) 모델이라 부른다.
        다공성 전극 이론으로 고체와 전해질이 같은 공간을 나눠 쓴다고 보고 평균화한 식을 쓴다.
    - heading: "푸는 식들"
      body: >-
        (1) 입자 안 리튬 확산(Fick), (2) 전해질 속 리튬 농도 보존(확산 + 이동, 전이수 포함), (3) 고체 전위의 옴 법칙, (4) 전해질 전위(농도 효과 포함한 옴 법칙),
        (5) 입자 표면의 버틀러-볼머 반응. 이 다섯 묶음이 서로 연결된 비선형 편미분 방정식이 된다.
    - heading: "주요 가정과 단순화"
      body: >-
        입자는 같은 크기의 구, 전극은 두께 방향으로만 변하고, 전해질은 묽은(또는 농도 보정한) 이원 전해질로 본다. 온도는 보통 일정하다고 두거나 열 모델과 따로 연결한다.
        더 빠르게 계산하려고 전해질 변화를 무시하면 단일 입자 모델(SPM)이 된다. 파라미터가 수십 개라 측정과 추정이 큰 과제다.
  formula: |
    고체: ∂c_s/∂t = (D_s/r²)·∂/∂r(r²·∂c_s/∂r)
    전해질: ε·∂c_e/∂t = ∂/∂x(D_eff·∂c_e/∂x) + (1−t₊)·a·j
    계면: j = (i₀/F)·[exp(α_aFη/RT) − exp(−α_cFη/RT)]
  example: >-
    오픈소스 PyBaMM을 쓰면 DFN·SPM 모델을 몇 줄 코드로 만들고, 파라미터 세트를 바꿔 방전 곡선과 전해질 농도 분포를 그려 볼 수 있다.
  misconception: >-
    DFN 모델이 정확하다고 해서 모든 열화를 설명하는 것은 아니다. 기본 모델에는 SEI 성장, 리튬 도금, 입자 균열이 없고, 이를 추가 하위 모델로 붙여야 한다.
  connection: >-
    DFN은 계산이 무거워 BMS에서 실시간으로 쓰기 어렵다. 그래서 DFN 시뮬레이션 데이터로 학습한 신경망 대리 모델이나 PINN이 빠른 대안으로 연구된다.
  quiz:
    question: "DFN 모델에서 전해질 변화를 무시하고 전극마다 입자 하나로 단순화한 모델은?"
    choices: ["등가회로 모델", "단일 입자 모델(SPM)", "위상장 모델", "분자동역학"]
    answer_index: 1
    explanation: "전해질 농도·전위 변화를 무시하고 전극당 대표 입자 하나만 푸는 것이 단일 입자 모델이다."
  keywords:
    - {ko: "의사 2차원 모델", en: "pseudo-two-dimensional model"}
    - {ko: "다공성 전극 이론", en: "porous electrode theory"}
    - {ko: "단일 입자 모델", en: "single particle model"}
  next_topics: ["물리 정보 신경망(PINN)", "Fick 확산과 고체 내 확산 계수", "버틀러-볼머 식과 교환 전류 밀도"]
  references: ["M. Doyle, T. F. Fuller, J. Newman, Modeling of galvanostatic charge and discharge of the lithium/polymer/insertion cell, J. Electrochem. Soc., 1993"]

- concept: "전기화학 퍼텐셜과 페르미 준위"
  title: "전기화학 퍼텐셜: 전압의 정체"
  level: 심화
  one_liner: >-
    셀 전압은 두 전극에 있는 전자의 전기화학 퍼텐셜(페르미 준위) 차이를 전하로 나눈 값이며, 이온의 이동은 이온의 전기화학 퍼텐셜 구배가 이끈다.
  sections:
    - heading: "화학 퍼텐셜과 전기화학 퍼텐셜"
      body: >-
        화학 퍼텐셜 μ는 입자 하나(또는 1 mol)를 더할 때 자유 에너지가 얼마나 변하는지다. 하전 입자는 전위 φ가 있는 곳에서 zeφ만큼 에너지가 더해지므로
        전기화학 퍼텐셜 μ̃ = μ + zFφ를 쓴다. 평형에서는 서로 오갈 수 있는 모든 입자의 μ̃가 같아진다.
    - heading: "페르미 준위와 셀 전압"
      body: >-
        전자의 전기화학 퍼텐셜이 페르미 준위다. 전압계는 두 전극의 페르미 준위 차이를 잰다: eV = μ̃_e(음극) − μ̃_e(양극). 그래서 셀 전압은 내부 전위(φ) 차이가 아니라
        전자의 전기화학 퍼텐셜 차이라는 점이 중요하다.
    - heading: "리튬으로 다시 쓰기"
      body: >-
        평형에서 Li ⇌ Li⁺ + e⁻이므로 μ_Li = μ̃_Li⁺ + μ̃_e이다. 전해질에서 Li⁺의 μ̃는 양쪽 전극 계면에서 같으므로, 셀 전압은 두 전극에서의 리튬 화학 퍼텐셜 차이로도 표현된다.
        OCV 곡선이 소재 안 리튬의 화학 퍼텐셜 곡선이라는 해석이 여기서 나온다.
  formula: |
    μ̃ᵢ = μᵢ + zᵢ·F·φ
    셀 전압: V = −[μ_Li(양극) − μ_Li(음극)] / F
  example: >-
    같은 리튬 화학 퍼텐셜이라도 표면에 쌍극자층이 생기면 내부 전위는 바뀌지만 셀 전압은 변하지 않는다. 그래서 전극 사이 '전위차'와 '측정 전압'을 구분해야 한다.
  misconception: >-
    셀 전압이 전극 사이 정전기 전위 차이라고 생각하기 쉽지만, 실제로는 화학적 기여까지 포함한 전기화학 퍼텐셜 차이다.
  connection: >-
    DFT로 계산한 리튬 삽입 에너지에서 평균 전압을 구하는 방법이 이 관계에 바탕을 두며, 이렇게 만든 대량 전압 데이터가 소재 예측 머신러닝의 학습 자료가 된다.
  quiz:
    question: "전압계가 측정하는 두 전극의 차이는 무엇인가?"
    choices: ["내부 정전기 전위 φ", "전자의 전기화학 퍼텐셜(페르미 준위)", "이온 농도", "전극 질량"]
    answer_index: 1
    explanation: "전압계는 두 금속 단자에서 전자의 전기화학 퍼텐셜, 즉 페르미 준위 차이를 잰다."
  keywords:
    - {ko: "전기화학 퍼텐셜", en: "electrochemical potential"}
    - {ko: "페르미 준위", en: "Fermi level"}
    - {ko: "화학 퍼텐셜", en: "chemical potential"}
  next_topics: ["전기화학 창(electrochemical window)", "고체전해질/전극 계면의 공간전하층"]
  references: ["J. Newman, K. E. Thomas-Alyea, Electrochemical Systems, 3rd ed., 2004"]

File: content/lessons/battery-materials.yaml
# 배터리 › 소재 공부 노트 (concept 이름은 config/topics.yaml과 정확히 같아야 합니다)

- concept: "층상 양극재 NCM의 구조와 니켈 함량"
  title: "NCM 양극재: 니켈을 늘리면 용량은 오르고 안정성은 내려간다"
  level: 중급
  one_liner: >-
    NCM은 LiCoO₂와 같은 층상 구조에서 코발트 자리를 Ni·Co·Mn이 나눠 맡은 양극재로, 니켈 비율이 용량과 안정성의 균형을 결정한다.
  sections:
    - heading: "구조"
      body: >-
        NCM(LiNiₓCoᵧMn_zO₂, x+y+z=1)은 α-NaFeO₂형 층상 구조(R-3m)를 가진다. 산소가 입방 최밀 충전을 이루고,
        그 사이 팔면체 자리에 전이금속 층과 리튬 층이 번갈아 쌓인다. 충전하면 리튬이 층 사이에서 빠져나가고,
        방전하면 다시 들어간다. 이름의 숫자(NCM111, 523, 622, 811)는 Ni:Co:Mn 비율을 뜻한다.
    - heading: "원소별 역할"
      body: >-
        니켈은 주된 산화환원 활성 원소로, Ni²⁺/Ni³⁺/Ni⁴⁺ 사이를 오가며 용량을 낸다. 망간은 대체로 Mn⁴⁺로 남아
        전기화학적으로는 거의 반응하지 않지만 구조를 안정시킨다. 코발트는 층상 구조의 질서를 유지해 양이온 혼합을 줄이고
        전자 전도도와 율속 특성을 돕는다. 코발트는 비싸고 공급 위험이 커서 줄이려는 흐름이 강하다.
    - heading: "고니켈화의 득과 실"
      body: >-
        니켈 비율을 높이면 같은 전압 범위에서 더 많은 리튬을 꺼낼 수 있어 가역 용량이 커진다(NCM811은 대략 200 mAh/g 수준).
        대신 높은 충전 상태에서 불안정한 Ni⁴⁺가 많아져 전해질과의 부반응, 상전이, 산소 방출, 입자 미세균열이 심해지고
        열 안정성이 떨어진다. 또 표면에 LiOH·Li₂CO₃ 같은 잔류 리튬이 생기기 쉬워 수분 관리가 까다롭다.
  formula: |
    이론 용량 Q = n·F / (3.6·M)  [mAh/g]
    n: 화학식당 전자 수(=1), F = 96485 C/mol, M: 몰질량(g/mol)
    예) LiNi0.8Co0.1Mn0.1O2, M ≈ 97.3 → Q ≈ 275 mAh/g (실제로 쓰는 것은 그 일부)
  example: >-
    NCM622와 NCM811을 같은 상한 전압(예: 4.3 V vs Li/Li⁺)으로 충전하면 811이 더 많은 용량을 내지만,
    고온 사이클에서 용량 유지율이 더 빨리 떨어지는 경향이 보인다. 그래서 고니켈 소재에는 도핑(Al, Zr 등)과
    표면 코팅, 단결정화 같은 보완 기술이 함께 쓰인다.
  misconception: >-
    이론 용량 275 mAh/g를 모두 쓸 수 있는 것은 아니다. 리튬을 너무 많이 빼면 구조가 무너지므로 실제로는
    상한 전압을 정해 일부만 쓴다. 니켈 함량이 같아도 공정·도핑·입자 형태에 따라 성능 차이가 크다.
  connection: >-
    조성(Ni:Co:Mn 비율), 도핑 원소, 소성 온도 같은 변수를 입력으로 용량과 수명을 예측하는 머신러닝 모델이
    양극재 탐색에 많이 쓰인다. 실험 수가 적어서 가우시안 프로세스나 베이지안 최적화가 자주 쓰인다.
  quiz:
    question: "NCM 양극재에서 주로 산화환원 반응을 하며 용량을 내는 원소는?"
    choices: ["망간(Mn)", "니켈(Ni)", "산소(O)", "알루미늄(Al)"]
    answer_index: 1
    explanation: "니켈이 Ni²⁺↔Ni⁴⁺로 반응하며 용량의 대부분을 낸다. 망간은 주로 Mn⁴⁺로 남아 구조를 지탱한다."
  keywords:
    - {ko: "층상 구조", en: "layered structure"}
    - {ko: "고니켈 양극", en: "Ni-rich cathode"}
    - {ko: "잔류 리튬", en: "residual lithium"}
  next_topics: ["양이온 혼합(cation mixing)", "고니켈 양극의 상전이와 산소 방출", "단결정 양극재와 입자 미세균열"]
  references: ["A. Manthiram, A reflection on lithium-ion battery cathode chemistry, Nature Communications, 2020"]

- concept: "올리빈 구조 LFP 양극재"
  title: "LFP: 에너지 밀도 대신 안전성과 수명을 택한 양극재"
  level: 입문
  one_liner: >-
    LiFePO₄는 강한 P–O 결합 덕분에 열에 강하고 수명이 길지만, 전압과 전도도가 낮아 나노화와 탄소 코팅으로 단점을 메운다.
  sections:
    - heading: "구조"
      body: >-
        LFP는 올리빈 구조(사방정계, Pnma)를 가진다. FeO₆ 팔면체와 PO₄ 사면체가 골격을 이루고, 리튬은 b축 방향의
        1차원 통로를 따라 움직인다. 인산 음이온(PO₄³⁻)의 P–O 공유 결합이 매우 강해 충전 상태에서도 산소를 잘 내놓지 않는다.
    - heading: "2상 반응과 평탄한 전압"
      body: >-
        충방전은 LiFePO₄와 FePO₄ 두 상 사이의 2상 반응으로 진행된다. 두 상이 공존하는 동안 깁스 상률에 따라 전압이 거의
        일정해서, 약 3.4 V(vs Li/Li⁺)의 매우 평탄한 전압 곡선이 나타난다. 이 덕분에 출력이 안정적이지만, 전압만 보고
        충전 상태(SOC)를 추정하기는 어렵다.
    - heading: "약점과 해결"
      body: >-
        LFP는 전자 전도도와 리튬 확산이 느리다. 그래서 입자를 수십~수백 nm로 작게 만들고 표면을 탄소로 얇게 감싸
        전도 경로를 만든다. 이론 용량은 약 170 mAh/g이고 평균 전압이 낮아 NCM보다 에너지 밀도가 낮지만, 철과 인은 싸고 풍부하며
        수명이 길어 ESS와 보급형 전기차에 널리 쓰인다.
  formula: |
    LiFePO4 ⇌ FePO4 + Li⁺ + e⁻   (Fe²⁺ ⇌ Fe³⁺)
    이론 용량 ≈ 96485 / (3.6 × 157.8) ≈ 170 mAh/g
  example: >-
    LFP 셀의 OCV 곡선은 SOC 20~80% 구간에서 수십 mV밖에 변하지 않는다. 그래서 BMS는 전압 대신 전류 적산(쿨롱 카운팅)과
    완충 시점 보정에 더 많이 의존한다.
  misconception: >-
    LFP가 원래 전도도가 좋은 소재라서 많이 쓰이는 것은 아니다. 나노화와 탄소 코팅 같은 공정 기술이 나온 뒤에야 실용화되었다.
  connection: >-
    평탄한 전압 때문에 SOC 추정이 어려운 LFP는 전류·전압·온도 이력을 입력으로 SOC를 추정하는 칼만 필터나
    LSTM 같은 시계열 모델이 특히 많이 연구되는 대상이다.
  quiz:
    question: "LFP 전압 곡선이 넓은 SOC 범위에서 평탄한 주된 이유는?"
    choices: ["전해질 저항이 매우 작아서", "LiFePO₄와 FePO₄의 2상 반응이라서", "철이 전자를 2개씩 내놓아서", "탄소 코팅 때문에"]
    answer_index: 1
    explanation: "두 상이 공존하면 상률에 따라 리튬 화학 퍼텐셜이 고정되어 전압이 거의 일정하게 유지된다."
  keywords:
    - {ko: "올리빈 구조", en: "olivine structure"}
    - {ko: "2상 반응", en: "two-phase reaction"}
    - {ko: "탄소 코팅", en: "carbon coating"}
  next_topics: ["상전이 반응 vs 고용체 반응의 전압 곡선", "OCV, 엔트로피 계수, 가역 발열"]
  references: ["A. K. Padhi, K. S. Nanjundaswamy, J. B. Goodenough, Phospho-olivines as positive-electrode materials for rechargeable lithium batteries, J. Electrochem. Soc., 1997"]

- concept: "스피넬 LMO 양극재"
  title: "스피넬 LMO: 3차원 통로로 빠르지만 망간 용출이 약점"
  level: 중급
  one_liner: >-
    LiMn₂O₄는 리튬이 3차원 통로로 움직여 출력이 좋고 값이 싸지만, 고온에서 망간이 녹아 나와 수명이 짧아지기 쉽다.
  sections:
    - heading: "구조"
      body: >-
        LMO는 입방정 스피넬 구조(Fd-3m)다. 망간은 팔면체 자리(16d), 리튬은 사면체 자리(8a)에 있고, 리튬이 지나는 통로가
        3차원으로 연결되어 있다. 그래서 층상 구조보다 리튬 확산 경로가 다양하고 율속 특성이 좋다.
    - heading: "전압과 용량"
      body: >-
        약 4 V 부근에서 Mn³⁺/Mn⁴⁺ 반응으로 리튬이 빠지고 들어가며, 이론 용량은 약 148 mAh/g다. 리튬을 더 넣어
        3 V 영역까지 쓰면 Mn³⁺가 많아지면서 얀-텔러 왜곡이 일어나 입방정이 정방정으로 바뀌고 구조가 크게 손상된다.
    - heading: "망간 용출"
      body: >-
        전해질의 LiPF₆가 수분과 반응해 생긴 HF가 표면을 공격하면, 2Mn³⁺ → Mn⁴⁺ + Mn²⁺ 불균등화 반응으로 생긴 Mn²⁺가
        전해질에 녹는다. 녹은 망간은 음극으로 가서 SEI를 망가뜨려 용량 감소를 가속한다. 고온일수록 심하다.
        일부 망간을 다른 원소로 치환하거나 표면을 코팅해 이를 줄인다.
  formula: |
    LiMn2O4 ⇌ Mn2O4(λ-MnO2) + Li⁺ + e⁻
    불균등화: 2Mn³⁺ → Mn⁴⁺ + Mn²⁺(용해)
  example: >-
    초기 전기차 일부는 LMO와 NCM을 섞은 양극을 썼다. LMO의 출력과 낮은 가격, NCM의 용량을 함께 얻기 위해서였다.
    고전압 변형인 LiNi0.5Mn1.5O4(LNMO)는 약 4.7 V에서 작동하지만 이 전압을 견딜 전해질이 과제다.
  misconception: >-
    얀-텔러 왜곡은 망간이 있다고 항상 일어나는 것이 아니라, Mn³⁺ 비율이 높아질 때(평균 산화수가 3.5 이하로 내려갈 때)
    두드러진다. 그래서 4 V 영역만 쓰면 비교적 안정하다.
  connection: >-
    전이금속 용출과 같은 열화는 사이클 데이터만 보고 원인을 구분하기 어렵다. 전압 곡선 특징을 추출해 열화 모드를
    분류하는 머신러닝 연구가 활발하다.
  quiz:
    question: "LMO에서 3 V 영역까지 방전하면 구조가 크게 손상되는 원인은?"
    choices: ["산소 방출", "Mn³⁺의 얀-텔러 왜곡", "리튬 덴드라이트", "SEI 두께 증가"]
    answer_index: 1
    explanation: "Mn³⁺가 많아지면 얀-텔러 효과로 입방정이 정방정으로 바뀌며 큰 부피 변화와 균열이 생긴다."
  keywords:
    - {ko: "스피넬", en: "spinel"}
    - {ko: "얀-텔러 효과", en: "Jahn–Teller effect"}
    - {ko: "망간 용출", en: "manganese dissolution"}
  next_topics: ["전이금속 용출과 크로스토크", "양극 표면 코팅(Al2O3, LiNbO3 등)"]
  references: ["M. M. Thackeray et al., Lithium insertion into manganese spinels, Materials Research Bulletin, 1983"]

- concept: "흑연 음극과 리튬 삽입(staging)"
  title: "흑연 음극: 리튬이 층을 건너뛰며 채워지는 스테이징"
  level: 중급
  one_liner: >-
    흑연은 그래핀 층 사이에 리튬을 넣어 LiC₆까지 만들 수 있고, 이 과정은 여러 단계(stage)의 상전이로 진행된다.
  sections:
    - heading: "삽입 반응"
      body: >-
        흑연은 그래핀 층이 약한 반데르발스 힘으로 쌓인 구조다. 충전하면 리튬 이온이 층 사이에 들어가 탄소 6개당 리튬 1개인
        LiC₆까지 만들 수 있다. 이론 용량은 약 372 mAh/g이고, 반응 전위가 리튬 금속 대비 약 0.1~0.2 V로 낮아 셀 전압을 높여 준다.
    - heading: "스테이징"
      body: >-
        리튬은 모든 층에 고르게 들어가지 않고, 일정한 간격으로 층을 건너뛰며 채워진다. n개 층마다 리튬 층이 하나 있는 상태를
        stage n이라 한다. 충전이 진행되면 묽은 상태에서 stage 4, 3, 2L, 2를 거쳐 stage 1(LiC₆)로 바뀐다. 상이 바뀔 때마다
        전압 곡선에 평탄 구간이 생기고, dQ/dV 그래프에는 뚜렷한 피크로 나타난다.
    - heading: "실제 사용의 쟁점"
      body: >-
        첫 충전 때 전해질이 흑연 표면에서 환원되어 SEI가 만들어지며, 이때 쓰인 리튬은 돌아오지 않는다. 또 흑연 전위가 리튬
        석출 전위(0 V)에 가까워서, 급속 충전이나 저온 충전 시 리튬이 흑연 안으로 들어가지 못하고 표면에 금속으로 석출될 수 있다.
        층간 간격은 리튬이 들어가면 약 10% 늘어난다.
  formula: |
    6C + Li⁺ + e⁻ ⇌ LiC6
    이론 용량 = 96485 / (3.6 × 72.06) ≈ 372 mAh/g (C6 기준)
  example: >-
    흑연 반쪽 셀을 아주 느린 전류(예: C/20)로 충전하며 dQ/dV를 그리면 약 0.2, 0.12, 0.09 V 부근에 스테이지 전이 피크가 보인다.
    이 피크 위치와 크기의 변화로 흑연의 열화를 추적할 수 있다.
  misconception: >-
    흑연 음극의 용량을 높이려고 무조건 리튬을 더 넣을 수 있는 것은 아니다. LiC₆가 상한이며, 그 이상은 금속 리튬 석출로 이어진다.
  connection: >-
    dQ/dV 피크의 위치·높이를 특징으로 뽑아 셀의 잔존 수명(RUL)을 예측하는 머신러닝 연구가 많다.
    스테이징이 물리적 근거가 있는 특징을 만들어 주는 셈이다.
  quiz:
    question: "흑연에 리튬이 완전히 삽입된 화합물은?"
    choices: ["LiC₂", "LiC₆", "LiC₁₂", "Li₂C₆"]
    answer_index: 1
    explanation: "탄소 6개당 리튬 1개인 LiC₆(stage 1)가 완전 삽입 상태이며 이론 용량 약 372 mAh/g에 해당한다."
  keywords:
    - {ko: "층간 삽입", en: "intercalation"}
    - {ko: "스테이징", en: "staging"}
    - {ko: "리튬 석출", en: "lithium plating"}
  next_topics: ["리튬 도금(lithium plating)", "dQ/dV 미분 용량 분석", "SEI(고체 전해질 계면)의 형성과 조성"]
  references: ["T. Ohzuku, Y. Iwakoshi, K. Sawai, Formation of lithium-graphite intercalation compounds in nonaqueous electrolytes, J. Electrochem. Soc., 1993"]

- concept: "실리콘 음극의 부피 팽창 문제"
  title: "실리콘 음극: 흑연의 10배 용량, 그러나 300% 부피 팽창"
  level: 중급
  one_liner: >-
    실리콘은 리튬과 합금을 만들어 흑연보다 훨씬 많은 리튬을 저장하지만, 그만큼 크게 부풀어 입자가 깨지고 SEI가 계속 새로 생긴다.
  sections:
    - heading: "합금 반응"
      body: >-
        실리콘은 층 사이에 리튬을 끼우는 흑연과 달리 리튬과 합금을 만든다. 상온에서는 대략 Li₁₅Si₄까지 반응하며 이론 용량은
        약 3,580 mAh/g로 흑연(372 mAh/g)의 열 배 가까이 된다. 반응 전위도 약 0.4 V 이하로 낮아 음극으로 적합하다.
    - heading: "부피 팽창이 일으키는 문제"
      body: >-
        완전히 리튬화되면 부피가 약 3~4배로 늘어난다. 이 반복적인 팽창·수축 때문에 첫째, 입자가 깨진다(분쇄).
        둘째, 입자와 도전재·집전체의 접촉이 끊긴다. 셋째, 깨진 새 표면마다 SEI가 다시 생겨 리튬과 전해질이 계속 소모된다.
        결과적으로 쿨롱 효율이 낮고 용량이 빠르게 떨어진다.
    - heading: "해결 전략"
      body: >-
        입자를 나노 크기로 만들면 깨짐이 줄어든다(대략 150 nm 이하에서 균열이 크게 줄어든다는 보고가 있다).
        탄소와 복합화하거나 산화물(SiOₓ)을 쓰고, 팽창을 견디는 바인더를 쓰며, FEC 같은 첨가제로 SEI를 튼튼하게 만든다.
        상용 셀에서는 흑연에 실리콘계 소재를 몇~십여 % 섞어 쓰는 방식이 주류다.
  formula: |
    4Si + 15Li⁺ + 15e⁻ → Li15Si4
    이론 용량 ≈ (15 × 96485) / (3.6 × 4 × 28.09) ≈ 3,580 mAh/g
  example: >-
    흑연에 SiOₓ를 일부 섞은 음극은 순수 흑연 음극보다 용량이 크지만, 첫 사이클 쿨롱 효율이 낮아 사전 리튬화(prelithiation)로
    잃은 리튬을 보충하는 기술이 함께 연구된다.
  misconception: >-
    용량이 크다고 셀 에너지 밀도가 그만큼 오르지는 않는다. 양극 용량, 팽창을 위한 여유 공간, 낮은 효율을 함께 따져야 하므로
    실제 셀 수준 이득은 훨씬 작다.
  connection: >-
    실리콘 입자의 균열과 SEI 성장을 함께 다루는 화학-기계 결합 모델은 계산량이 크다. 이를 빠르게 근사하는 대리 모델(surrogate model)로
    신경망이 쓰인다.
  quiz:
    question: "실리콘 음극에서 용량이 빠르게 줄어드는 근본 원인이 아닌 것은?"
    choices: ["입자 분쇄", "전기적 접촉 손실", "SEI의 반복 형성", "올리빈 구조의 2상 반응"]
    answer_index: 3
    explanation: "2상 반응은 LFP 양극의 특징이다. 실리콘은 부피 팽창으로 분쇄·접촉 손실·SEI 재형성이 일어난다."
  keywords:
    - {ko: "합금 반응", en: "alloying reaction"}
    - {ko: "부피 팽창", en: "volume expansion"}
    - {ko: "사전 리튬화", en: "prelithiation"}
  next_topics: ["SEI 형성 첨가제 FEC·VC", "바인더와 도전재", "인공 SEI"]
  references: ["M. N. Obrovac, V. L. Chevrier, Alloy negative electrodes for Li-ion batteries, Chemical Reviews, 2014"]

- concept: "리튬 금속 음극과 덴드라이트"
  title: "리튬 금속 음극: 궁극의 음극이 어려운 이유"
  level: 중급
  one_liner: >-
    리튬 금속은 용량이 가장 크고 전위가 가장 낮은 음극이지만, 고르지 않게 석출되며 덴드라이트와 죽은 리튬을 만든다.
  sections:
    - heading: "왜 궁극의 음극인가"
      body: >-
        리튬 금속은 이론 용량이 약 3,860 mAh/g이고, 표준 수소 전극 대비 약 −3.04 V로 전위가 가장 낮다. 흑연처럼 호스트 구조가
        필요 없어 무게와 부피를 크게 줄일 수 있다. 리튬-황, 리튬-공기, 전고체 전지 등 차세대 전지가 대부분 리튬 금속을 전제로 한다.
    - heading: "덴드라이트와 죽은 리튬"
      body: >-
        충전할 때 리튬은 표면에 고르게 쌓이지 않는다. SEI가 고르지 않거나 전류가 한 곳에 몰리면 바늘이나 이끼 모양으로 자란다.
        이것이 분리막을 뚫으면 내부 단락으로 이어진다. 방전할 때 뿌리 쪽이 먼저 녹아 끊어지면 전기적으로 고립된 죽은 리튬이 남아
        용량이 줄고 표면적이 커져 부반응도 늘어난다.
    - heading: "해결 방향"
      body: >-
        SEI를 균일하고 튼튼하게 만드는 전해질 설계(고농도·불소계 전해질), 인공 보호막, 리튬이 들어갈 3차원 호스트, 셀에 압력을 가하는 방법,
        단단한 고체 전해질 사용 등이 연구된다. 리튬 금속의 쿨롱 효율은 보통 99.9% 이상이어야 실용 수명을 기대할 수 있다.
  formula: |
    Sand's time: t_s = πD·(z·c0·F)² / [4·(J·(1−t₊))²]
    (전류 밀도 J가 클수록 표면 리튬 이온이 빨리 고갈되어 수지상 성장이 시작되기 쉽다)
  example: >-
    음극에 리튬을 넣지 않고 구리 집전체만 쓰는 무음극(anode-free) 셀은 양극의 리튬만으로 작동한다. 리튬 손실이 바로 용량 손실이 되므로
    리튬 쿨롱 효율을 평가하는 엄격한 시험대로 쓰인다.
  misconception: >-
    단단한 고체 전해질을 쓰면 덴드라이트가 생기지 않는다고 생각하기 쉽지만, 고체 전해질의 결정립계나 결함을 따라 리튬이 파고드는
    현상도 보고된다. 기계적 강도만으로는 충분하지 않다.
  connection: >-
    리튬 석출 형태를 현미경 이미지로 분류하거나, 위상장(phase-field) 시뮬레이션을 신경망으로 가속하는 연구가 진행 중이다.
  quiz:
    question: "방전 중 끊어져 전기적으로 고립된 리튬을 무엇이라 부르나?"
    choices: ["죽은 리튬(dead lithium)", "SEI", "리튬 스테이징", "잔류 리튬"]
    answer_index: 0
    explanation: "덴드라이트 뿌리가 먼저 녹아 끊어지면 전자를 주고받지 못하는 죽은 리튬이 남아 용량이 줄어든다."
  keywords:
    - {ko: "덴드라이트", en: "dendrite"}
    - {ko: "죽은 리튬", en: "dead lithium"}
    - {ko: "무음극 전지", en: "anode-free battery"}
  next_topics: ["리튬 도금(lithium plating)", "인공 SEI", "용매화 구조와 고농도·국부고농도 전해질"]
  references: ["D. Lin, Y. Liu, Y. Cui, Reviving the lithium metal anode for high-energy batteries, Nature Nanotechnology, 2017"]

- concept: "황화물·산화물 고체 전해질"
  title: "고체 전해질: 황화물은 빠르고 무르며, 산화물은 단단하고 안정하다"
  level: 중급
  one_liner: >-
    고체 전해질은 액체를 대신해 리튬 이온을 전달하며, 대표 계열인 황화물과 산화물은 전도도·가공성·안정성에서 서로 반대 성격을 가진다.
  sections:
    - heading: "고체에서 이온이 움직이는 방식"
      body: >-
        고체 전해질에서는 리튬 이온이 결정 격자의 빈자리나 틈새 자리를 뛰어넘으며 이동한다. 이동 통로가 연결되어 있고 활성화 에너지가
        낮을수록 전도도가 높다. 좋은 고체 전해질은 상온에서 10⁻³ S/cm 이상의 전도도를 보이며, 리튬 이온만 움직이므로 전이수가 1에 가깝다.
    - heading: "황화물계"
      body: >-
        Li₁₀GeP₂S₁₂(LGPS), 아지로다이트(Li₆PS₅Cl) 같은 황화물은 전도도가 액체 전해질 수준(10⁻³~10⁻² S/cm)까지 높다.
        재료가 물러서 눌러 붙이기만 해도 입자 사이 접촉이 잘 된다. 반면 수분과 반응해 유독한 H₂S를 내고, 전기화학 창이 좁아
        전극과의 계면에서 분해되기 쉽다.
    - heading: "산화물계"
      body: >-
        가넷형 LLZO(Li₇La₃Zr₂O₁₂)나 NASICON형 LATP 같은 산화물은 공기 중에서 안정하고, LLZO는 리튬 금속에도 비교적 안정하다.
        하지만 단단하고 부서지기 쉬워 전극과 밀착시키려면 고온 소결이 필요하고, 입계 저항이 커지기 쉽다. 이 밖에 할라이드계와
        고분자 전해질도 연구된다.
  formula: |
    아레니우스 관계: σ·T = A · exp(−Ea / kB·T)
    σ: 이온 전도도, Ea: 이동 활성화 에너지, kB: 볼츠만 상수
  example: >-
    전고체 셀을 만들 때 황화물 전해질은 양극 입자와 함께 압축 성형할 수 있지만, 산화물 전해질은 1000 °C 안팎의 소결이 필요해
    양극 소재와 반응하지 않도록 공정을 조심스럽게 설계해야 한다.
  misconception: >-
    고체라서 무조건 안전한 것은 아니다. 황화물은 공기 중 수분과 반응하고, 리튬 금속과의 계면에서 분해 산물이 생기며,
    양극 쪽에서도 분해가 일어날 수 있다.
  connection: >-
    수만 개의 후보 조성에 대해 DFT로 이동 장벽을 계산하는 대신, 결정 구조 그래프를 입력으로 전도도를 예측하는 GNN이
    고체 전해질 탐색에 쓰인다.
  quiz:
    question: "황화물계 고체 전해질의 대표적인 단점은?"
    choices: ["이온 전도도가 매우 낮다", "고온 소결이 반드시 필요하다", "수분과 반응해 H₂S가 생긴다", "전이수가 0에 가깝다"]
    answer_index: 2
    explanation: "황화물은 전도도가 높고 무르지만 수분과 반응해 H₂S를 내므로 건조실 공정이 필요하다."
  keywords:
    - {ko: "황화물 고체 전해질", en: "sulfide solid electrolyte"}
    - {ko: "가넷형 LLZO", en: "garnet LLZO"}
    - {ko: "이온 전도도", en: "ionic conductivity"}
  next_topics: ["고체전해질/전극 계면의 공간전하층", "전고체 전지의 계면 접촉 손실(화학-기계적 열화)", "전기화학 창(electrochemical window)"]
  references: ["J. Janek, W. G. Zeier, A solid future for battery development, Nature Energy, 2016"]

- concept: "LiPF6-카보네이트 액체 전해질"
  title: "LiPF₆ + 카보네이트: 30년 넘게 쓰인 표준 전해질"
  level: 입문
  one_liner: >-
    상용 리튬이온 전지 전해질은 LiPF₆ 염을 고리형(EC)과 선형(DMC, EMC 등) 카보네이트 혼합 용매에 녹인 것이 기본이다.
  sections:
    - heading: "용매 조합"
      body: >-
        에틸렌 카보네이트(EC)는 유전율이 높아 염을 잘 해리시키고, 흑연 위에 안정한 SEI를 만드는 핵심 성분이다. 하지만 상온에서 고체이고
        점도가 높다. 그래서 점도가 낮은 선형 카보네이트(DMC, EMC, DEC)를 섞어 이온이 잘 움직이게 한다. 프로필렌 카보네이트(PC)만 쓰면
        흑연 층 사이로 용매가 함께 들어가 흑연이 벗겨지는 문제가 있다.
    - heading: "왜 LiPF₆인가"
      body: >-
        LiPF₆는 전도도, 전기화학 안정성, 알루미늄 집전체 부식 억제(표면에 AlF₃ 보호막 형성)의 균형이 좋다. 단점은 열과 수분에 약하다는 것이다.
        LiPF₆ ⇌ LiF + PF₅로 분해되고, PF₅와 미량의 물이 반응하면 HF가 생겨 양극을 공격하고 전이금속 용출을 일으킨다.
    - heading: "일반적인 사양"
      body: >-
        보통 1.0~1.2 M 농도에서 상온 전도도가 대략 10 mS/cm 수준이다. 여기에 VC, FEC 같은 첨가제를 몇 % 넣어 SEI를 조절한다.
        카보네이트 용매는 인화성이 있어 열폭주 시 화재의 원인이 되므로, 난연 첨가제나 불연성 용매가 연구된다.
  formula: |
    LiPF6 ⇌ LiF + PF5
    PF5 + H2O → POF3 + 2HF
  example: >-
    전해질 주입은 이슬점이 매우 낮은 건조실에서 한다. 수분이 수십 ppm만 있어도 HF가 생겨 고온 수명이 나빠지기 때문이다.
  misconception: >-
    전해질 전도도가 높을수록 항상 좋은 것은 아니다. 점도, 전이수, SEI 형성 능력, 전위 안정성을 함께 봐야 하며,
    전도도를 위해 EC를 너무 줄이면 SEI가 약해질 수 있다.
  connection: >-
    용매 조합과 염 농도를 바꿔 가며 전도도를 측정하는 실험은 조합 수가 많다. 로봇 실험과 베이지안 최적화를 결합한 자율 실험실이
    전해질 조성 최적화에 쓰인 사례가 있다.
  quiz:
    question: "EC를 선형 카보네이트(DMC 등)와 섞어 쓰는 주된 이유는?"
    choices: ["EC의 높은 점도를 낮추려고", "EC가 SEI를 못 만들어서", "LiPF₆가 EC에 안 녹아서", "알루미늄 부식을 늘리려고"]
    answer_index: 0
    explanation: "EC는 해리와 SEI 형성에 좋지만 점도가 높고 상온에서 고체라, 저점도 선형 카보네이트를 섞는다."
  keywords:
    - {ko: "에틸렌 카보네이트", en: "ethylene carbonate"}
    - {ko: "육불화인산리튬", en: "lithium hexafluorophosphate"}
    - {ko: "불산", en: "hydrofluoric acid"}
  next_topics: ["SEI(고체 전해질 계면)의 형성과 조성", "SEI 형성 첨가제 FEC·VC", "용매화 구조와 고농도·국부고농도 전해질"]
  references: ["K. Xu, Nonaqueous liquid electrolytes for lithium-based rechargeable batteries, Chemical Reviews, 2004"]

- concept: "분리막의 역할과 셧다운 기능"
  title: "분리막: 전자는 막고 이온은 통과시키는 얇은 다공막"
  level: 입문
  one_liner: >-
    분리막은 양극과 음극의 직접 접촉을 막으면서 전해질이 채워진 미세 기공으로 이온을 통과시키고, 과열되면 기공을 닫아 전류를 차단한다.
  sections:
    - heading: "기본 역할과 구조"
      body: >-
        리튬이온 전지 분리막은 주로 폴리에틸렌(PE)이나 폴리프로필렌(PP)으로 만든 수~수십 μm 두께의 다공성 필름이다. 기공률은 대략 40% 안팎이며,
        기공에 전해질이 채워져 이온이 지나간다. 자체는 전기화학 반응에 참여하지 않지만 셀 저항, 안전성, 수명에 큰 영향을 준다.
    - heading: "셧다운 기능"
      body: >-
        PE는 약 130 °C, PP는 약 165 °C에서 녹는다. 셀이 과열되면 PE가 먼저 녹아 기공을 막고 이온 흐름을 차단한다. 이것이 셧다운이다.
        PP/PE/PP 3층 분리막은 PE가 기공을 닫는 동안 녹는점이 더 높은 PP가 형태를 유지해 전극끼리 닿지 않게 한다.
    - heading: "세라믹 코팅"
      body: >-
        온도가 더 오르면 고분자 분리막은 수축해 전극이 직접 닿을 수 있다. 그래서 알루미나 같은 세라믹 입자를 분리막 표면에 코팅해
        고온 수축을 줄이고 전해질 젖음성을 높인다. 대신 두께와 무게가 늘어난다.
  formula: |
    맥멀린 수: N_M = σ0 / σ_eff = τ / ε
    σ0: 전해질 전도도, σ_eff: 분리막에 채운 전해질의 유효 전도도, τ: 굴곡도, ε: 기공률
  example: >-
    같은 두께라도 기공이 구불구불한(굴곡도가 큰) 분리막은 맥멀린 수가 커서 이온 저항이 높다. 고출력 셀에는 얇고 기공률이 높은 분리막이 쓰인다.
  misconception: >-
    셧다운은 열폭주를 항상 막아 주지 않는다. 내부 단락이나 이미 시작된 발열 반응은 전류를 끊어도 계속될 수 있다.
  connection: >-
    분리막 SEM이나 X선 CT 이미지에서 기공 구조를 분할(segmentation)해 굴곡도를 계산하는 데 CNN 기반 이미지 분할 모델이 쓰인다.
  quiz:
    question: "PP/PE/PP 3층 분리막에서 셧다운 때 기공을 닫는 층은?"
    choices: ["바깥쪽 PP 층", "가운데 PE 층", "세라믹 코팅층", "알루미늄 집전체"]
    answer_index: 1
    explanation: "녹는점이 낮은 PE(약 130 °C)가 먼저 녹아 기공을 막고, PP는 형태를 유지한다."
  keywords:
    - {ko: "다공성 분리막", en: "porous separator"}
    - {ko: "셧다운", en: "thermal shutdown"}
    - {ko: "맥멀린 수", en: "MacMullin number"}
  next_topics: ["DSC·ARC 열안전성 평가", "이온 전도도와 리튬 이온 전이수"]
  references: ["P. Arora, Z. Zhang, Battery separators, Chemical Reviews, 2004"]

- concept: "바인더와 도전재"
  title: "바인더와 도전재: 전극의 몇 %가 성능을 좌우한다"
  level: 입문
  one_liner: >-
    바인더는 활물질 입자를 서로와 집전체에 붙여 두고, 도전재는 입자 사이에 전자가 다닐 길을 만든다.
  sections:
    - heading: "전극의 구성"
      body: >-
        전극은 활물질, 도전재, 바인더를 용매와 섞은 슬러리를 집전체(양극은 알루미늄, 음극은 구리)에 바르고 말린 뒤 압연해 만든다.
        활물질 비율을 높일수록 에너지 밀도가 오르지만, 바인더와 도전재가 부족하면 접착력과 전자 전도성이 나빠진다.
    - heading: "바인더"
      body: >-
        양극에는 주로 PVDF를 NMP 용매에 녹여 쓴다. PVDF는 전기화학적으로 안정하지만 NMP는 독성이 있어 회수 설비가 필요하다.
        음극에는 물에 분산되는 SBR과 CMC 조합이 주로 쓰인다. 실리콘처럼 크게 부푸는 소재에는 PAA처럼 입자 표면과 강하게 결합하는
        바인더가 연구된다.
    - heading: "도전재"
      body: >-
        활물질, 특히 양극 소재는 전자 전도도가 낮다. 카본블랙 같은 입자형 도전재는 활물질 사이 빈틈을 채워 점 접촉을 만들고,
        탄소나노튜브(CNT) 같은 선형 도전재는 적은 양으로 긴 전도 경로를 만든다. 도전재는 비표면적이 커서 부반응과 바인더 소모도 늘릴 수 있다.
  formula: |
    전극 조성 예: 활물질 : 도전재 : 바인더 = 96 : 2 : 2 (wt%)
    면적당 용량 = 로딩(mg/cm²) × 활물질 비율 × 비용량(mAh/g) / 1000
  example: >-
    같은 양극 소재라도 CNT를 일부 쓰면 카본블랙만 쓸 때보다 적은 도전재로 비슷한 전도성을 얻어 활물질 비율을 높일 수 있다.
  misconception: >-
    바인더와 도전재는 비활성 성분이라 성능과 무관하다고 보기 쉽지만, 분포가 고르지 않으면 국부적인 전류 집중과 열화가 생긴다.
    건조 중 바인더가 표면으로 이동하는 현상도 성능에 영향을 준다.
  connection: >-
    전극 단면 3D 이미지를 바탕으로 활물질·도전재·기공의 미세구조를 생성하는 생성 모델(GAN, 확산 모델)이 전극 설계에 쓰인다.
  quiz:
    question: "흑연 음극에 흔히 쓰이는 수계 바인더 조합은?"
    choices: ["PVDF/NMP", "SBR/CMC", "PE/PP", "LiPF₆/EC"]
    answer_index: 1
    explanation: "음극은 물에 분산되는 SBR(접착)과 CMC(증점·분산) 조합을 주로 쓴다. PVDF/NMP는 주로 양극용이다."
  keywords:
    - {ko: "바인더", en: "binder"}
    - {ko: "도전재", en: "conductive additive"}
    - {ko: "슬러리", en: "slurry"}
  next_topics: ["실리콘 음극의 부피 팽창 문제", "SEM·TEM 단면 분석"]
  references: []

- concept: "양이온 혼합(cation mixing)"
  title: "양이온 혼합: 리튬 자리에 니켈이 들어가면 생기는 일"
  level: 심화
  one_liner: >-
    층상 양극에서 Ni²⁺가 크기가 비슷한 Li⁺ 자리로 들어가는 현상으로, 리튬 이동 통로를 막고 용량과 율속 특성을 떨어뜨린다.
  sections:
    - heading: "왜 일어나나"
      body: >-
        Ni²⁺(약 0.69 Å)와 Li⁺(약 0.76 Å)는 이온 반지름이 비슷하다. 그래서 합성 과정이나 충방전 중에 일부 니켈이 리튬 층으로 들어가고
        리튬이 전이금속 층으로 가는 자리 바꿈이 생긴다. 니켈 함량이 높을수록, 산소가 부족한 분위기에서 합성할수록, 높은 충전 상태일수록
        심해지는 경향이 있다.
    - heading: "무엇이 나빠지나"
      body: >-
        리튬 층에 들어간 니켈은 리튬이 지나가는 2차원 통로를 막는 장애물이 된다. 또 충전 중 층간 간격이 줄어들게 해 리튬 확산을 더 어렵게 한다.
        결과적으로 가역 용량, 첫 사이클 효율, 율속 특성이 나빠진다. 표면에서는 양이온 혼합이 심화되어 암염(rock-salt) 구조로 바뀌는 상전이의 출발점이 된다.
    - heading: "측정과 억제"
      body: >-
        XRD에서 (003)과 (104) 피크의 세기 비가 대략 1.2보다 작으면 양이온 혼합이 크다고 본다. 리트벨트 정련으로 리튬 자리의 니켈 점유율을
        구하기도 한다. 산소 분위기 소성, 적절한 소성 온도, 코발트나 다른 원소 도핑으로 혼합을 줄인다.
  formula: |
    지표: I(003) / I(104) > 약 1.2 → 양이온 혼합 적음
    점유: [Li1−x Nix]3b [Ni1−x Lix ...]3a O2
  example: >-
    같은 조성의 NCM811을 공기와 산소 분위기에서 각각 소성하면, 산소 분위기 시료가 I(003)/I(104) 비가 더 크고 첫 방전 용량도 더 높게 나오는 경향이 있다.
  misconception: >-
    I(003)/I(104) 비 하나로 양이온 혼합을 정량할 수 있다고 생각하기 쉽지만, 이 비는 결정 방위(우선 배향)의 영향도 받는다.
    정확히 보려면 리트벨트 정련이 필요하다.
  connection: >-
    XRD 패턴 전체를 입력으로 상 조성과 격자 상수, 결함 정도를 바로 예측하는 1D CNN 모델이 리트벨트 정련을 보조하는 데 쓰인다.
  quiz:
    question: "층상 양극에서 리튬 자리를 주로 차지하게 되는 이온은?"
    choices: ["Mn⁴⁺", "Co³⁺", "Ni²⁺", "Al³⁺"]
    answer_index: 2
    explanation: "Ni²⁺는 Li⁺와 이온 반지름이 비슷해 리튬 층으로 들어가기 쉽다."
  keywords:
    - {ko: "양이온 혼합", en: "cation mixing"}
    - {ko: "리트벨트 정련", en: "Rietveld refinement"}
    - {ko: "암염 구조", en: "rock-salt phase"}
  next_topics: ["XRD와 operando XRD", "고니켈 양극의 상전이와 산소 방출"]
  references: []

- concept: "단결정 양극재와 입자 미세균열"
  title: "단결정 양극재: 깨지지 않는 입자를 만드는 이유"
  level: 심화
  one_liner: >-
    작은 결정이 뭉친 다결정 입자는 충방전 중 결정 사이가 벌어져 깨지지만, 하나의 결정으로 된 단결정 입자는 이런 입계 균열이 거의 없다.
  sections:
    - heading: "다결정 입자의 균열"
      body: >-
        일반적인 NCM은 수백 nm 크기 1차 입자가 모인 수~십여 μm의 2차 입자다. 충전하면 격자가 방향마다 다르게 수축·팽창한다
        (고니켈 소재는 높은 충전 상태에서 c축이 급격히 줄어든다). 방향이 제각각인 1차 입자들이 서로 다르게 변형하면서 입계에 응력이 쌓여 균열이 생긴다.
    - heading: "균열이 일으키는 문제"
      body: >-
        균열이 생기면 전해질이 입자 안쪽으로 스며들어 새로운 표면에서 부반응과 상전이가 일어난다. 또 1차 입자끼리 전기적으로 끊어져
        일부 활물질이 반응에 참여하지 못한다. 그래서 용량이 줄고 저항과 가스 발생이 늘어난다.
    - heading: "단결정 입자"
      body: >-
        단결정(실제로는 단일 1차 입자에 가까운 수 μm 입자) 양극은 내부 입계가 없어 균열이 크게 줄고, 비표면적이 작아 부반응도 적다.
        대신 리튬 확산 거리가 길어 율속 특성이 떨어질 수 있고, 높은 온도에서 소성해야 해 양이온 혼합 관리가 어렵다.
  formula: |
    고니켈 NCM의 c축 변화: 높은 충전 상태(H2→H3 상전이)에서 수 % 급감
    부피 변화가 클수록 입계 응력 ↑
  example: >-
    장수명이 중요한 셀에서는 단결정 NCM이 쓰인 사례가 많다. 사이클 후 단면 SEM을 보면 다결정 입자는 내부에 거미줄 같은 균열이 보이지만
    단결정 입자는 대체로 온전하다.
  misconception: >-
    단결정이라고 균열이 전혀 생기지 않는 것은 아니다. 높은 전압에서는 입자 내부에 미끄럼이나 미세균열이 생길 수 있다.
  connection: >-
    단면 SEM 이미지에서 균열을 자동으로 검출하고 정량하는 이미지 분할 모델(U-Net 등)을 쓰면 수백 개 입자의 열화를 빠르게 통계화할 수 있다.
  quiz:
    question: "다결정 NCM 입자에서 미세균열이 주로 생기는 곳은?"
    choices: ["집전체 내부", "1차 입자 사이의 입계", "전해질 속", "분리막 표면"]
    answer_index: 1
    explanation: "방향이 다른 1차 입자들이 서로 다르게 변형하면서 입계에 응력이 쌓여 균열이 생긴다."
  keywords:
    - {ko: "단결정 양극", en: "single-crystal cathode"}
    - {ko: "입계 균열", en: "intergranular cracking"}
    - {ko: "이방성 변형", en: "anisotropic strain"}
  next_topics: ["고니켈 양극의 상전이와 산소 방출", "SEM·TEM 단면 분석"]
  references: []

- concept: "고니켈 양극의 상전이와 산소 방출"
  title: "고니켈 양극의 표면 상전이와 산소 방출"
  level: 심화
  one_liner: >-
    리튬이 많이 빠진 고니켈 양극 표면은 층상 → 스피넬 → 암염 구조로 바뀌며 산소를 내놓고, 이것이 저항 증가와 열 불안정의 원인이 된다.
  sections:
    - heading: "표면에서 시작되는 상전이"
      body: >-
        충전 상태가 높으면 Ni⁴⁺가 많아져 불안정해진다. 표면에서는 전이금속이 리튬 층으로 이동하면서 층상 구조가 스피넬 비슷한 구조를 거쳐
        NiO와 비슷한 암염 구조로 바뀐다. 암염층은 리튬 이온이 잘 통과하지 못해 계면 저항을 키운다.
    - heading: "산소 방출"
      body: >-
        암염 구조는 층상 구조보다 산소 비율이 낮다. 따라서 상전이 과정에서 격자 산소가 빠져나온다. 방출된 산소는 전해질을 산화시켜 CO₂·CO 같은
        가스를 만들고, 고온에서는 발열 반응을 키워 열폭주 위험을 높인다. 고니켈 소재가 열 안정성이 낮은 이유가 여기에 있다.
    - heading: "대응"
      body: >-
        상한 전압을 낮추면 증상이 줄지만 용량도 줄어든다. 그래서 Al·Mg 등의 도핑으로 구조를 안정화하고, 표면 코팅으로 전해질 접촉을 막으며,
        안쪽은 니켈이 많고 바깥쪽은 망간이 많은 농도 구배 입자를 쓰기도 한다.
  formula: |
    개략적 전이: 층상(R-3m) → 스피넬형(Fd-3m) → 암염형(Fm-3m)
    예) 3NiO2 → Ni3O4 + O2 ,  Ni3O4 → 3NiO + 1/2 O2
  example: >-
    DEMS로 고니켈 양극 셀을 4.3 V 이상으로 충전하며 가스를 측정하면 특정 전압 이상에서 O₂와 CO₂가 함께 늘어나는 것이 관찰된다.
  misconception: >-
    상전이는 입자 전체에서 고르게 일어나지 않는다. 보통 표면 수 nm 영역에서 시작되며, 균열이 생기면 새 표면에서 다시 시작된다.
  connection: >-
    TEM 이미지에서 층상·암염 영역을 자동으로 구분하거나, DFT 계산 데이터로 산소 방출 경향을 예측하는 머신러닝 모델이 연구된다.
  quiz:
    question: "고니켈 양극 표면이 암염 구조로 바뀌면 가장 직접적으로 나빠지는 것은?"
    choices: ["이론 용량 계산값", "리튬 이온의 계면 통과(저항 증가)", "분리막 기공률", "전해질의 녹는점"]
    answer_index: 1
    explanation: "암염층은 리튬이 지나갈 통로가 거의 없어 계면 저항을 키우고 출력과 용량을 떨어뜨린다."
  keywords:
    - {ko: "암염상", en: "rock-salt phase"}
    - {ko: "격자 산소 방출", en: "lattice oxygen release"}
    - {ko: "농도 구배 입자", en: "concentration-gradient particle"}
  next_topics: ["DEMS/OEMS 가스 분석", "양극 표면 코팅(Al2O3, LiNbO3 등)", "DSC·ARC 열안전성 평가"]
  references: ["S.-T. Myung et al., Nickel-rich layered cathode materials for automotive lithium-ion batteries: achievements and perspectives, ACS Energy Letters, 2017"]

- concept: "나트륨 이온 배터리 소재"
  title: "나트륨 이온 배터리: 흔한 원소로 만드는 전지"
  level: 중급
  one_liner: >-
    나트륨 이온 전지는 리튬 대신 풍부한 나트륨을 쓰며, 이온이 커서 흑연 대신 하드카본을, 양극은 층상 산화물·프러시안 블루·폴리음이온을 쓴다.
  sections:
    - heading: "리튬과 무엇이 다른가"
      body: >-
        나트륨은 지각에 매우 풍부하고 값이 싸다. 하지만 Na⁺는 Li⁺보다 크고 무거우며, 표준 전위가 약 0.3 V 높아 셀 전압과 에너지 밀도가 낮다.
        장점으로는 알루미늄과 합금을 만들지 않아 음극 집전체도 구리 대신 알루미늄을 쓸 수 있다는 점이 있다.
    - heading: "음극: 하드카본"
      body: >-
        나트륨은 흑연 층 사이에 거의 들어가지 않는다(열역학적으로 불안정). 그래서 무질서한 구조의 하드카본을 쓴다. 하드카본에서는 층 사이 삽입,
        결함 흡착, 닫힌 기공 채우기가 함께 일어나며, 대략 300 mAh/g 안팎의 용량을 낸다.
    - heading: "양극 후보"
      body: >-
        NaₓMO₂ 층상 산화물(용량이 크지만 공기 안정성과 상전이가 과제), 프러시안 블루 유사체(골격이 넓어 빠르지만 결정수 관리가 어려움),
        Na₃V₂(PO₄)₃ 같은 폴리음이온(안정하지만 무겁고 바나듐 사용) 등이 연구된다. 저온 성능이 좋고 ESS나 저가 차량에 쓰임새가 기대된다.
  formula: |
    E°(Na⁺/Na) ≈ −2.71 V vs SHE,  E°(Li⁺/Li) ≈ −3.04 V vs SHE
    → 같은 양극이라도 나트륨 셀 전압이 대략 0.3 V 낮아지기 쉽다
  example: >-
    하드카본의 충방전 곡선은 경사 구간과 0.1 V 부근의 평탄 구간으로 나뉜다. 두 구간이 어떤 저장 메커니즘에 해당하는지는 아직 논쟁 중이다.
  misconception: >-
    나트륨 이온 전지가 리튬 이온 전지를 완전히 대체한다기보다, 가격과 자원 안정성이 중요한 분야에서 보완하는 역할로 보는 시각이 많다.
  connection: >-
    소재 데이터베이스(Materials Project 등)의 계산 데이터로 학습한 모델로 나트륨 양극 후보의 전압과 안정성을 먼저 걸러 내는 스크리닝이 쓰인다.
  quiz:
    question: "나트륨 이온 전지에서 흑연 대신 주로 쓰이는 음극은?"
    choices: ["실리콘", "하드카본", "리튬 금속", "LTO"]
    answer_index: 1
    explanation: "나트륨은 흑연에 거의 삽입되지 않아 무질서한 구조와 기공을 가진 하드카본을 쓴다."
  keywords:
    - {ko: "하드카본", en: "hard carbon"}
    - {ko: "프러시안 블루 유사체", en: "Prussian blue analogue"}
    - {ko: "폴리음이온 양극", en: "polyanion cathode"}
  next_topics: ["흑연 음극과 리튬 삽입(staging)", "올리빈 구조 LFP 양극재"]
  references: ["N. Yabuuchi, K. Kubota, M. Dahbi, S. Komaba, Research development on sodium-ion batteries, Chemical Reviews, 2014"]

- concept: "리튬-황 배터리와 폴리설파이드 셔틀"
  title: "리튬-황 전지: 황의 큰 용량과 폴리설파이드 셔틀"
  level: 심화
  one_liner: >-
    황은 리튬 2개와 반응해 이론 용량이 매우 크지만, 중간 생성물인 폴리설파이드가 전해질에 녹아 음극까지 오가며 용량을 갉아먹는다.
  sections:
    - heading: "반응"
      body: >-
        리튬-황 전지는 S₈ 고리가 리튬과 반응해 단계적으로 사슬이 짧아지며 최종적으로 Li₂S가 된다. 황 1개당 전자 2개가 오가므로
        이론 용량이 약 1,672 mAh/g(황 기준)로 매우 크고, 황은 싸고 풍부하다. 방전 곡선에는 보통 약 2.3 V와 2.1 V의 두 평탄 구간이 나타난다.
    - heading: "폴리설파이드 셔틀"
      body: >-
        중간 생성물인 긴 사슬 폴리설파이드(Li₂Sₙ, n≈4~8)는 에테르계 전해질에 잘 녹는다. 녹은 폴리설파이드는 음극으로 확산해 리튬과 반응해
        짧은 사슬로 환원되고, 다시 양극으로 돌아가 산화된다. 이 왕복(셔틀)은 전류를 낭비해 쿨롱 효율을 낮추고, 활물질 손실과 리튬 음극 부식을 일으킨다.
    - heading: "그 밖의 과제와 대응"
      body: >-
        황과 Li₂S는 전자와 이온을 거의 통하지 않아 다공성 탄소에 담아야 하고, 방전 시 부피가 약 80% 늘어난다. LiNO₃ 첨가제로 리튬 표면에 보호막을 만들고,
        폴리설파이드를 붙잡는 극성 호스트나 촉매, 차단층을 쓴다. 전해질 양을 줄이면 에너지 밀도는 오르지만 셔틀과 반응 속도 문제가 더 심해진다.
  formula: |
    S8 + 16Li⁺ + 16e⁻ → 8Li2S
    이론 용량 = 2 × 96485 / (3.6 × 32.06) ≈ 1,672 mAh/g (S 기준)
  example: >-
    코인셀에서는 전해질을 넉넉히 넣어 좋은 수명이 나오지만, 실제 파우치 셀처럼 전해질/황 비율을 낮추면 수명이 급격히 줄어드는 경우가 많다.
    그래서 논문을 볼 때는 황 로딩과 전해질 양을 꼭 확인해야 한다.
  misconception: >-
    황 기준 용량이 크다고 셀 에너지 밀도가 그만큼 높은 것은 아니다. 탄소 호스트, 과량의 전해질, 리튬 금속 여유분까지 포함하면 셀 수준 이득은 훨씬 작다.
  connection: >-
    폴리설파이드를 잘 붙잡는 호스트 소재를 찾기 위해 흡착 에너지를 DFT로 계산하고, 그 데이터를 학습한 모델로 후보를 빠르게 스크리닝하는 연구가 있다.
  quiz:
    question: "리튬-황 전지에서 셔틀 현상을 일으키는 물질은?"
    choices: ["전해질에 녹는 긴 사슬 폴리설파이드", "Li₂S 고체", "탄소 호스트", "LiNO₃"]
    answer_index: 0
    explanation: "녹는 Li₂Sₙ(n≈4~8)이 양극과 음극을 오가며 산화·환원되어 전류를 낭비하고 활물질을 잃게 한다."
  keywords:
    - {ko: "폴리설파이드", en: "polysulfide"}
    - {ko: "셔틀 효과", en: "shuttle effect"}
    - {ko: "황 로딩", en: "sulfur loading"}
  next_topics: ["리튬 금속 음극과 덴드라이트", "쿨롱 효율과 에너지 효율"]
  references: ["A. Manthiram, Y. Fu, S.-H. Chung, C. Zu, Y.-S. Su, Rechargeable lithium–sulfur batteries, Chemical Reviews, 2014"]
