Repository: hsk81123-bot/daily-knowledge-bot

# 📚 데일리 지식 봇 (배터리 × AI)

매일 아침 **공부용 지식 노트 한 편**을 텔레그램으로 보내 주는 봇입니다. 뉴스가 아니라 오래 남는 개념을 다룹니다.
아래 8개 주제 중 **매일 하나를 무작위로** 골라, 아직 배우지 않은 개념 하나를 정리해 보냅니다.

| 분야 | 주제 |
|---|---|
| 🔋 배터리 | 🧪 소재 · 🧱 계면 · ⚡ 전기화학 · 🔬 분석법 |
| 🤖 AI | 📊 머신러닝 · 🧠 딥러닝 · 💬 LLM · 🕸️ 온톨로지 |

- 주제마다 공부할 개념 15개를 `config/topics.yaml`에 준비해 두었습니다(총 120개). 같은 개념은 다시 보내지 않습니다.
- 최근 3일 안에 보낸 주제는 피해서 고르기 때문에 같은 주제가 연달아 나오지 않습니다.
- 한 주제의 개념을 다 배우면, Claude 키가 있을 때는 Claude가 아직 안 배운 새 개념을 고르고, 키가 없으면 가장 오래전에 배운 개념부터 복습합니다.
- 노트 구성: 한 줄 요약 → 본문 3~4단락 → 핵심 수식 → 예시 → 흔한 오해 → 배터리 × AI 연결점 → 키워드 → 다음에 공부할 것.
- 퀴즈는 **텔레그램 퀴즈 투표**로 따로 보냅니다(정답을 누르면 해설이 보임). 길이 제한을 넘으면 본문에 스포일러로 넣습니다.
- 보낸 노트는 `data/lessons/`에 마크다운으로 쌓여서 GitHub에서 복습 노트처럼 볼 수 있습니다.

## 메시지 예시

```text
⚡ 오늘의 지식 | 배터리 › 전기화학
10월 14일 (수) · 중급

버틀러-볼머 식: 전극 반응 속도는 과전압에 지수적으로 반응한다

💡 전극 반응의 알짜 전류는 산화·환원 두 방향 속도의 차이이고, 과전압이 커질수록 한쪽이 지수적으로 우세해진다.

📖 정의
버틀러-볼머 식(Butler–Volmer equation)은 전하전달이 속도를 결정할 때 전극 전류 밀도와 과전압(η)의 관계를 나타낸다. 평형 전위에서는 산화 전류와 환원 전류가 같아 알짜 전류가 0이지만, 두 방향 반응은 계속 일어나고 있다. 이때 한 방향의 전류 크기를 교환 전류 밀도(i₀)라고 한다.

📖 원리
전위를 바꾸면 산화와 환원의 활성화 에너지 장벽이 서로 반대 방향으로 기울어진다. 전달 계수(α)는 이 전위 변화가 장벽을 얼마나 낮추는지를 나타내며, 보통 0.5 근처로 가정한다. 그래서 η가 작을 때는 전류가 η에 거의 비례하고(선형 영역), η가 크면 한쪽 항만 남아 로그 관계(타펠 영역)가 된다.

📖 배터리에서의 의미
i₀가 큰 전극은 같은 전류를 작은 과전압으로 흘릴 수 있다. 선형 영역에서 전하전달 저항은 R_ct = RT/(nF·i₀)로, EIS 반원의 지름과 연결된다. 저온에서 i₀가 크게 줄어드는 것이 저온 출력 저하와 리튬 도금 위험의 한 원인이다.

🧮 핵심 수식·원리
i = i₀ · [exp(α_a·F·η/RT) − exp(−α_c·F·η/RT)]
(i₀: 교환 전류 밀도, α_a·α_c: 전달 계수, η: 과전압, F: 패러데이 상수)

🔍 예시·적용
같은 셀을 25 °C와 −10 °C에서 EIS로 측정하면 −10 °C에서 전하전달 반원이 훨씬 커진다. 아레니우스 플롯으로 R_ct의 활성화 에너지를 구할 수 있다.

⚠️ 흔한 오해
과전압이 크다고 무조건 전하전달이 느린 것은 아니다. 전체 과전압에는 옴 저항과 농도(확산) 과전압도 섞여 있으니 측정법으로 나눠 봐야 한다.

🔗 배터리 × AI
DFN 같은 물리 기반 모델은 계면마다 버틀러-볼머 식을 쓰고, 이를 신경망과 결합한 하이브리드 모델로 배터리 상태를 추정하는 연구가 많다.

🏷 키워드
교환 전류 밀도(exchange current density) · 전달 계수(transfer coefficient) · 전하전달 저항(charge-transfer resistance)

➡️ 다음에 공부할 것
• 타펠 식과 타펠 기울기
• EIS 등가회로
• 마커스 이론

📚 참고 문헌
• A. J. Bard, L. R. Faulkner, Electrochemical Methods, 2판, 2001

[원문/학습 링크 버튼] 📖 위키백과 | 🎓 Google Scholar | 📺 YouTube
[퀴즈 투표] ❓ 교환 전류 밀도 i₀가 커지면 전하전달 저항 R_ct는? → 선택지 4개, 정답 공개 시 해설 표시
```

## 동작 방식

| 상황 | 결과 |
|---|---|
| `ANTHROPIC_API_KEY` 있음 | Claude(기본 `claude-opus-5-5`)가 구조화된 JSON으로 노트를 작성 |
| 키 없음 또는 Claude 실패 | 위키백과 요약(한국어 문서가 있으면 한국어)과 학습 링크로 대신 발송 |
| 위키백과도 실패 | 개념 이름과 검색 링크만 발송(발송 자체는 계속) |

링크 버튼은 위키백과, Google Scholar, (AI 주제) arXiv / (배터리 주제) YouTube **검색 링크**라서 깨진 주소가 나오지 않습니다.
Claude에게는 URL을 쓰지 말고, 확실히 아는 교과서·리뷰 논문만 참고 문헌으로 적도록 지시했습니다.

## 폴더 구조

```text
config/topics.yaml          주제 8개와 개념 목록, 설정
knowledge_bot/
  main.py                   CLI (send / commands)
  selector.py               오늘의 주제·개념 고르기
  lesson.py                 Claude 노트 생성, 위키백과 대체
  formatter.py              텔레그램 HTML, 퀴즈 투표, 마크다운 보관본
  telegram.py               Bot API 호출(재시도, chat not found 안내)
  history.py                data/history.json 기록과 정리
data/history.json           발송 기록, 봇 명령 offset
data/lessons/               보낸 노트(.md, .json)
scripts/commit-data.sh      워크플로에서 기록 커밋·push
.github/workflows/          daily.yml(매일 발송), commands.yml(봇 명령), tests.yml
tests/                      pytest(네트워크는 전부 모킹)
```

## 설치 가이드

### 1. 텔레그램 봇 만들기
1. 텔레그램에서 **@BotFather** → `/newbot` → 이름과 아이디를 정하면 토큰이 나옵니다. 토큰은 채팅이나 코드에 붙여 넣지 마세요.
   - 이미 쓰는 봇(예: Daily Jazz 봇)을 같이 써도 됩니다.
2. 만든 봇을 검색해 대화를 열고 **시작(Start)** 을 누릅니다. 안 누르면 발송할 때 `chat not found` 오류가 납니다.

### 2. chat_id 확인
1. 봇에게 아무 메시지나 보냅니다.
2. 브라우저에서 `https://api.telegram.org/bot<토큰>/getUpdates` 를 엽니다.
3. `"chat":{"id":123456789,...}` 의 숫자가 chat_id입니다. 결과가 `[]`이면 봇에게 메시지를 한 번 더 보내고 새로고침하세요.
   - @userinfobot 으로 내 ID를 확인해도 됩니다. 기존 봇과 같은 대화방으로 받으려면 기존 chat_id를 그대로 쓰면 됩니다.
   - `TELEGRAM_CHAT_ID`를 넣기 전에는 명령 폴링 워크플로가 getUpdates를 호출하지 않습니다(호출하면 메시지가 읽음 처리되어 이 단계에서 chat_id가 안 보이게 됩니다).

### 3. GitHub Secrets 등록
저장소 **Settings → Secrets and variables → Actions → New repository secret**

| 이름 | 필수 | 설명 |
|---|---|---|
| `TELEGRAM_BOT_TOKEN` | ✅ | BotFather 토큰 |
| `TELEGRAM_CHAT_ID` | ✅ | 위에서 확인한 숫자 |
| `ANTHROPIC_API_KEY` | 선택 | 없으면 위키백과 요약으로 발송 |

모델을 바꾸려면 같은 화면의 **Variables** 탭에 `CLAUDE_MODEL`(예: `claude-haiku-5-5`)을 추가하세요.

### 4. 워크플로 쓰기 권한 켜기
**Settings → Actions → General → Workflow permissions → Read and write permissions** → Save.
발송 기록을 저장소에 커밋하기 때문에 필요합니다.

### 5. main 브랜치에 머지
수동 실행 버튼(Run workflow)과 예약 실행은 **기본 브랜치(main)에 있는 워크플로에만** 생깁니다. 이 브랜치의 PR을 먼저 머지하세요.

### 6. 첫 실행
**Actions → Daily knowledge → Run workflow**
- `dry_run`을 켜면 발송 없이 로그에 메시지만 찍습니다. 처음엔 이걸로 확인해 보세요.
- `topic`에 `계면`, `LLM` 같은 이름을 넣으면 그 주제로 보냅니다.
- 실패하면 로그를 Claude에게 보여 주세요.

이후에는 **매일 07:00 KST** 무렵에 자동으로 옵니다. GitHub의 예약 실행은 몇 분~수십 분 늦게 시작하는 경우가 많아 06:50 KST(`50 21 * * *` UTC)로 예약해 두었습니다.
시간을 바꾸려면 `.github/workflows/daily.yml`의 cron을 고치세요(UTC = KST − 9시간).

## 봇 명령

| 명령 | 설명 |
|---|---|
| `/today` | 오늘 보낸 노트 다시 보기 |
| `/now [주제]` | 지금 바로 새 노트 받기. 예: `/now`(무작위), `/now 분석법`, `/now ai-llm` |
| `/topics` | 주제 목록과 주제별 진도(배운 개념 수) |
| `/history` | 최근 7일 기록 |
| `/help` | 도움말 |

- 명령은 **1시간마다** 확인합니다(`commands.yml`).

File: data/lessons/2026-10-16-battery-electrochemistry.md
# 확산: 리튬이 입자 속을 이동하는 속도

⚡ 배터리 › 전기화학 · 2026-10-16 · 중급

> 💡 리튬은 농도 구배를 따라 확산하며, 확산 시간은 거리의 제곱에 비례하므로 입자 크기를 절반으로 줄이면 확산 시간은 4분의 1이 된다.

## Fick 법칙

Fick 제1법칙은 확산 플럭스가 농도 구배에 비례한다는 것이고, 비례 상수가 확산 계수 D다. 제2법칙은 시간에 따른 농도 변화를 기술하는 편미분 방정식이다. 충방전 중 활물질 입자 표면에서 리튬이 들어가거나 나가면 입자 안에 농도 구배가 생기고, 리튬은 이를 따라 안쪽으로 퍼진다.

## 특성 시간

확산의 특성 시간은 대략 τ ≈ L²/D이다. 고체 전극 소재의 D는 대략 10⁻⁸~10⁻¹⁴ cm²/s로 범위가 매우 넓다. 예를 들어 D = 10⁻¹⁰ cm²/s, 반지름 5 μm인 입자는 τ ≈ (5×10⁻⁴)²/10⁻¹⁰ = 2,500 s 정도로, 40분 남짓이다. 이보다 빨리 충방전하면 입자 중심까지 리튬이 다 채워지지 못한다.

## 의미

확산이 느리면 높은 전류에서 입자 표면만 먼저 꽉 차거나 비어 전압이 차단 전압에 일찍 도달하고, 쓸 수 있는 용량이 줄어든다. 그래서 확산이 느린 소재는 입자를 작게 만든다. 확산 계수는 리튬 함량에 따라 크게 변하므로, 하나의 숫자로 소재를 대표하는 데는 주의가 필요하다.

## 🧮 핵심 수식·원리

```
Fick 1법칙: J = −D · ∂c/∂x
Fick 2법칙(구형 입자): ∂c/∂t = D · (1/r²) ∂/∂r (r² ∂c/∂r)
특성 시간: τ ≈ L² / D
```

## 🔍 예시·적용

LFP는 확산이 느려 입자를 100 nm 안팎으로 작게 만든다. 반지름을 5 μm에서 100 nm로 줄이면 확산 시간은 (50)² = 2,500배 짧아진다.

## ⚠️ 흔한 오해

문헌의 확산 계수가 몇 자릿수씩 다른 것은 측정 오류만이 아니라, 측정법(GITT, EIS, PITT)마다 가정과 유효 면적이 다르기 때문이다.

## 🔗 배터리 × AI

확산 방정식이 들어간 전기화학 모델을 PINN으로 풀거나, 측정 전압으로부터 확산 계수를 역추정하는 데 신경망 대리 모델을 쓰는 연구가 있다.

## ❓ 퀴즈

입자 반지름을 절반으로 줄이면 확산 특성 시간은?

- A. 절반
- B. 4분의 1
- C. 2배
- D. 변하지 않음

<details><summary>정답 보기</summary>

**B** — τ ≈ L²/D이므로 L이 1/2이면 τ는 1/4이 된다.

</details>

## 🏷 키워드

확산 계수 (diffusion coefficient) · Fick 법칙 (Fick's laws) · 특성 확산 시간 (characteristic diffusion time)

## ➡️ 다음에 공부할 것

- GITT로 확산 계수 구하기
- C-rate와 율속 특성

## 🔗 더 읽어보기

- [📖 위키백과](https://en.wikipedia.org/w/index.php?search=Fick%27s+laws+of+diffusion)
- [🎓 Google Scholar](https://scholar.google.com/scholar?q=Fick%27s+laws+of+diffusion)
- [📺 YouTube](https://www.youtube.com/results?search_query=Fick%27s+laws+of+diffusion)

File: data/lessons/2026-10-18-battery-materials.md
# LiPF₆ + 카보네이트: 30년 넘게 쓰인 표준 전해질

🧪 배터리 › 소재 · 2026-10-18 · 입문

> 💡 상용 리튬이온 전지 전해질은 LiPF₆ 염을 고리형(EC)과 선형(DMC, EMC 등) 카보네이트 혼합 용매에 녹인 것이 기본이다.

## 용매 조합

에틸렌 카보네이트(EC)는 유전율이 높아 염을 잘 해리시키고, 흑연 위에 안정한 SEI를 만드는 핵심 성분이다. 하지만 상온에서 고체이고 점도가 높다. 그래서 점도가 낮은 선형 카보네이트(DMC, EMC, DEC)를 섞어 이온이 잘 움직이게 한다. 프로필렌 카보네이트(PC)만 쓰면 흑연 층 사이로 용매가 함께 들어가 흑연이 벗겨지는 문제가 있다.

## 왜 LiPF₆인가

LiPF₆는 전도도, 전기화학 안정성, 알루미늄 집전체 부식 억제(표면에 AlF₃ 보호막 형성)의 균형이 좋다. 단점은 열과 수분에 약하다는 것이다. LiPF₆ ⇌ LiF + PF₅로 분해되고, PF₅와 미량의 물이 반응하면 HF가 생겨 양극을 공격하고 전이금속 용출을 일으킨다.

## 일반적인 사양

보통 1.0~1.2 M 농도에서 상온 전도도가 대략 10 mS/cm 수준이다. 여기에 VC, FEC 같은 첨가제를 몇 % 넣어 SEI를 조절한다. 카보네이트 용매는 인화성이 있어 열폭주 시 화재의 원인이 되므로, 난연 첨가제나 불연성 용매가 연구된다.

## 🧮 핵심 수식·원리

```
LiPF6 ⇌ LiF + PF5
PF5 + H2O → POF3 + 2HF
```

## 🔍 예시·적용

전해질 주입은 이슬점이 매우 낮은 건조실에서 한다. 수분이 수십 ppm만 있어도 HF가 생겨 고온 수명이 나빠지기 때문이다.

## ⚠️ 흔한 오해

전해질 전도도가 높을수록 항상 좋은 것은 아니다. 점도, 전이수, SEI 형성 능력, 전위 안정성을 함께 봐야 하며, 전도도를 위해 EC를 너무 줄이면 SEI가 약해질 수 있다.

## 🔗 배터리 × AI

용매 조합과 염 농도를 바꿔 가며 전도도를 측정하는 실험은 조합 수가 많다. 로봇 실험과 베이지안 최적화를 결합한 자율 실험실이 전해질 조성 최적화에 쓰인 사례가 있다.

## ❓ 퀴즈

EC를 선형 카보네이트(DMC 등)와 섞어 쓰는 주된 이유는?

- A. EC의 높은 점도를 낮추려고
- B. EC가 SEI를 못 만들어서
- C. LiPF₆가 EC에 안 녹아서
- D. 알루미늄 부식을 늘리려고

<details><summary>정답 보기</summary>

**A** — EC는 해리와 SEI 형성에 좋지만 점도가 높고 상온에서 고체라, 저점도 선형 카보네이트를 섞는다.

</details>

## 🏷 키워드

에틸렌 카보네이트 (ethylene carbonate) · 육불화인산리튬 (lithium hexafluorophosphate) · 불산 (hydrofluoric acid)

## ➡️ 다음에 공부할 것

- SEI(고체 전해질 계면)의 형성과 조성
- SEI 형성 첨가제 FEC·VC
- 용매화 구조와 고농도·국부고농도 전해질

## 📚 참고 문헌

- K. Xu, Nonaqueous liquid electrolytes for lithium-based rechargeable batteries, Chemical Reviews, 2004

## 🔗 더 읽어보기

- [📖 위키백과](https://en.wikipedia.org/w/index.php?search=Lithium+hexafluorophosphate)
- [🎓 Google Scholar](https://scholar.google.com/scholar?q=Lithium+hexafluorophosphate)
- [📺 YouTube](https://www.youtube.com/results?search_query=Lithium+hexafluorophosphate)

File: data/lessons/2026-10-19-battery-electrochemistry.md
# OCV와 엔트로피: 전지가 충전 중에 식기도 하는 이유

⚡ 배터리 › 전기화학 · 2026-10-19 · 심화

> 💡 OCV의 온도 변화율(엔트로피 계수)은 반응 엔트로피를 알려 주며, 이것 때문에 전지는 전류 방향에 따라 열을 흡수하거나 내는 가역 발열을 보인다.

## OCV와 열역학

개방 회로 전압(OCV)은 충분히 휴지한 셀의 전압으로, 반응의 깁스 자유 에너지와 연결된다(ΔG = −nFE). 깁스 에너지는 엔탈피와 엔트로피로 나뉘므로, OCV를 온도에 대해 미분하면 반응 엔트로피를 얻는다. 이 값 ∂E/∂T를 엔트로피 계수라 한다.

## 가역 발열

셀의 발열은 과전압에 의한 비가역 발열(항상 양수)과 엔트로피 변화에 의한 가역 발열로 나뉜다. 가역 발열은 I·T·∂E/∂T로, 전류 방향과 엔트로피 계수의 부호에 따라 열을 내기도 하고 흡수하기도 한다. 낮은 전류에서는 가역 발열 비중이 커서, 특정 SOC 구간에서 충전 중 셀 온도가 오히려 내려가는 현상이 관찰되기도 한다.

## 측정과 활용

SOC를 고정하고 온도를 몇 단계로 바꾸며 OCV를 측정하면 엔트로피 계수를 얻는다. 엔트로피 곡선에는 상전이와 리튬 배열 변화가 민감하게 드러나서, 소재 분석과 열화 진단에도 쓰인다. 열 관리 시스템을 설계할 때도 이 값이 필요하다.

## 🧮 핵심 수식·원리

```
ΔS = n·F · (∂E_ocv/∂T)
발열(Bernardi): Q̇ = I·(E_ocv − V) − I·T·(∂E_ocv/∂T)   (방전 전류 I>0 기준)
```

## 🔍 예시·적용

흑연 음극은 SOC에 따라 엔트로피 계수의 부호가 바뀐다. 그래서 셀 단위 엔트로피 곡선은 양극과 음극 곡선의 합으로 나타나고, 그 모양이 사이클에 따라 변하는 것으로 열화를 추적할 수 있다.

## ⚠️ 흔한 오해

전지 발열은 모두 저항 때문이라고 생각하기 쉽지만, 저전류에서는 가역 발열이 비가역 발열과 비슷하거나 더 클 수 있다.

## 🔗 배터리 × AI

셀 열 모델의 파라미터(엔트로피 계수, 열용량, 열저항)를 측정 데이터로부터 베이지안 추론으로 추정하면 불확실성까지 함께 얻을 수 있다.

## ❓ 퀴즈

엔트로피 계수 ∂E/∂T로 직접 알 수 있는 것은?

- A. 옴 저항
- B. 반응 엔트로피 변화
- C. 확산 계수
- D. 분리막 기공률

<details><summary>정답 보기</summary>

**B** — ΔS = nF·∂E/∂T로, OCV의 온도 변화율은 반응 엔트로피와 바로 연결된다.

</details>

## 🏷 키워드

개방 회로 전압 (open-circuit voltage) · 엔트로피 계수 (entropy coefficient) · 가역 발열 (reversible heat)

## ➡️ 다음에 공부할 것

- 네른스트 식과 평형 전위
- DSC·ARC 열안전성 평가

## 🔗 더 읽어보기

- [📖 위키백과](https://en.wikipedia.org/w/index.php?search=Open-circuit+voltage+entropy+coefficient)
- [🎓 Google Scholar](https://scholar.google.com/scholar?q=Open-circuit+voltage+entropy+coefficient)
- [📺 YouTube](https://www.youtube.com/results?search_query=Open-circuit+voltage+entropy+coefficient)

File: data/lessons/2026-10-27-battery-materials.md
# 분리막: 전자는 막고 이온은 통과시키는 얇은 다공막

🧪 배터리 › 소재 · 2026-10-27 · 입문

> 💡 분리막은 양극과 음극의 직접 접촉을 막으면서 전해질이 채워진 미세 기공으로 이온을 통과시키고, 과열되면 기공을 닫아 전류를 차단한다.

## 기본 역할과 구조

리튬이온 전지 분리막은 주로 폴리에틸렌(PE)이나 폴리프로필렌(PP)으로 만든 수~수십 μm 두께의 다공성 필름이다. 기공률은 대략 40% 안팎이며, 기공에 전해질이 채워져 이온이 지나간다. 자체는 전기화학 반응에 참여하지 않지만 셀 저항, 안전성, 수명에 큰 영향을 준다.

## 셧다운 기능

PE는 약 130 °C, PP는 약 165 °C에서 녹는다. 셀이 과열되면 PE가 먼저 녹아 기공을 막고 이온 흐름을 차단한다. 이것이 셧다운이다. PP/PE/PP 3층 분리막은 PE가 기공을 닫는 동안 녹는점이 더 높은 PP가 형태를 유지해 전극끼리 닿지 않게 한다.

## 세라믹 코팅

온도가 더 오르면 고분자 분리막은 수축해 전극이 직접 닿을 수 있다. 그래서 알루미나 같은 세라믹 입자를 분리막 표면에 코팅해 고온 수축을 줄이고 전해질 젖음성을 높인다. 대신 두께와 무게가 늘어난다.

## 🧮 핵심 수식·원리

```
맥멀린 수: N_M = σ0 / σ_eff = τ / ε
σ0: 전해질 전도도, σ_eff: 분리막에 채운 전해질의 유효 전도도, τ: 굴곡도, ε: 기공률
```

## 🔍 예시·적용

같은 두께라도 기공이 구불구불한(굴곡도가 큰) 분리막은 맥멀린 수가 커서 이온 저항이 높다. 고출력 셀에는 얇고 기공률이 높은 분리막이 쓰인다.

## ⚠️ 흔한 오해

셧다운은 열폭주를 항상 막아 주지 않는다. 내부 단락이나 이미 시작된 발열 반응은 전류를 끊어도 계속될 수 있다.

## 🔗 배터리 × AI

분리막 SEM이나 X선 CT 이미지에서 기공 구조를 분할(segmentation)해 굴곡도를 계산하는 데 CNN 기반 이미지 분할 모델이 쓰인다.

## ❓ 퀴즈

PP/PE/PP 3층 분리막에서 셧다운 때 기공을 닫는 층은?

- A. 바깥쪽 PP 층
- B. 가운데 PE 층
- C. 세라믹 코팅층
- D. 알루미늄 집전체

<details><summary>정답 보기</summary>

**B** — 녹는점이 낮은 PE(약 130 °C)가 먼저 녹아 기공을 막고, PP는 형태를 유지한다.

</details>

## 🏷 키워드

다공성 분리막 (porous separator) · 셧다운 (thermal shutdown) · 맥멀린 수 (MacMullin number)

## ➡️ 다음에 공부할 것

- DSC·ARC 열안전성 평가
- 이온 전도도와 리튬 이온 전이수

## 📚 참고 문헌

- P. Arora, Z. Zhang, Battery separators, Chemical Reviews, 2004

## 🔗 더 읽어보기

- [📖 위키백과](https://en.wikipedia.org/w/index.php?search=Battery+separator)
- [🎓 Google Scholar](https://scholar.google.com/scholar?q=Battery+separator)
- [📺 YouTube](https://www.youtube.com/results?search_query=Battery+separator)

File: data/lessons/2026-10-28-battery-electrochemistry.md
# 기준 전극: 셀 전압 속에 숨은 전극 전위 보기

⚡ 배터리 › 전기화학 · 2026-10-28 · 입문

> 💡 2전극 셀은 두 전극 전위의 차이만 보여 주지만, 전류가 흐르지 않는 기준 전극을 더한 3전극 셀은 각 전극의 전위를 따로 측정할 수 있게 한다.

## 2전극 셀

코인셀이나 파우치 셀은 양극과 음극 두 전극만 있다. 측정되는 전압은 두 전극 전위의 차이와 그 사이 저항에 의한 강하를 모두 포함한다. 반쪽 셀(소재|리튬 금속)에서는 리튬 금속을 상대 전극 겸 기준 전극으로 쓰는데, 리튬 금속의 과전압과 저항이 측정값에 섞이는 한계가 있다.

## 3전극 셀

작업 전극, 상대 전극, 기준 전극으로 이뤄진다. 전류는 작업 전극과 상대 전극 사이로만 흐르고, 기준 전극은 전류가 거의 흐르지 않아 전위가 일정하게 유지된다. 따라서 작업 전극 전위를 기준 전극 대비로 정확히 잴 수 있다. 풀셀에 기준 전극을 넣으면 충전 중 음극 전위가 0 V 아래로 내려가는지(리튬 도금 위험)도 볼 수 있다.

## 기준 전극의 조건과 주의

좋은 기준 전극은 전위가 안정하고 재현성이 좋아야 한다. 리튬 금속, 리튬화한 LTO나 LFP, 금 선에 리튬을 입힌 전극 등이 쓰인다. 기준 전극의 위치가 전류 경로와 비대칭이면 EIS에서 가짜 신호(유도성 루프 등)가 나타날 수 있어 배치가 중요하다.

## 🧮 핵심 수식·원리

```
V_cell = φ_cathode − φ_anode
3전극: φ_WE vs RE 를 직접 측정 (I_RE ≈ 0)
```

## 🔍 예시·적용

급속 충전 프로토콜을 개발할 때 기준 전극을 넣은 풀셀로 충전 중 음극 전위를 실시간 감시하며, 음극 전위가 약 0 V에 가까워지면 전류를 줄이는 방식으로 조건을 찾는다.

## ⚠️ 흔한 오해

반쪽 셀의 전압이 곧 작업 전극의 전위라고 보기 쉽지만, 상대 전극인 리튬 금속의 과전압이 함께 측정된다. 특히 높은 전류나 EIS에서 오차가 커진다.

## 🔗 배터리 × AI

3전극 실험으로 얻은 전극별 전위 데이터는 2전극 데이터만으로 음극 전위를 추정하는 머신러닝 모델의 학습 정답(label)으로 쓰인다.

## ❓ 퀴즈

3전극 셀에서 기준 전극에 대한 설명으로 옳은 것은?

- A. 가장 큰 전류가 흐른다
- B. 전류가 거의 흐르지 않아 전위가 일정하다
- C. 항상 백금이어야 한다
- D. 셀 전압을 높여 준다

<details><summary>정답 보기</summary>

**B** — 기준 전극에는 전류가 거의 흐르지 않아 분극되지 않으므로 안정한 전위 기준이 된다.

</details>

## 🏷 키워드

기준 전극 (reference electrode) · 작업 전극 (working electrode) · 반쪽 셀 (half cell)

## ➡️ 다음에 공부할 것

- 리튬 도금(lithium plating)
- 계면 저항의 분리와 해석

## 🔗 더 읽어보기

- [📖 위키백과](https://en.wikipedia.org/w/index.php?search=Reference+electrode)
- [🎓 Google Scholar](https://scholar.google.com/scholar?q=Reference+electrode)
- [📺 YouTube](https://www.youtube.com/results?search_query=Reference+electrode)

File: data/lessons/2026-10-31-battery-electrochemistry.md
# 패러데이 법칙: 전하량으로 물질량을 센다

⚡ 배터리 › 전기화학 · 2026-10-31 · 입문

> 💡 전극 반응에서 흐른 전하량은 반응한 물질의 몰수에 비례하며, 이를 이용해 소재의 이론 용량을 화학식만으로 계산할 수 있다.

## 법칙

패러데이 법칙은 전기분해로 바뀌는 물질의 양이 흐른 전하량에 비례한다는 것이다. 전자 1 mol의 전하량이 패러데이 상수 F ≈ 96,485 C/mol이다. 따라서 n개의 전자가 관여하는 반응에서 물질 1 mol이 반응하려면 nF의 전하가 필요하다.

## 이론 용량 계산

배터리에서는 용량을 보통 mAh/g로 쓴다. 1 mAh = 3.6 C이므로 이론 용량은 nF/(3.6·M)이다. 예를 들어 LiCoO₂(M ≈ 97.9 g/mol)는 리튬 1개를 모두 빼면 약 274 mAh/g다. 실제로는 구조 안정성 때문에 절반 정도(약 0.5개)만 써서 약 140 mAh/g 수준을 쓴다.

## 셀 용량과의 차이

소재의 이론 용량은 출발점일 뿐이다. 실제 셀 용량은 양극과 음극 중 작은 쪽, 첫 사이클 손실, 도전재·바인더·집전체·전해질·케이스 무게를 모두 반영해야 한다. 그래서 셀 수준 에너지 밀도는 소재 이론값에서 계산한 값보다 훨씬 작다.

## 🧮 핵심 수식·원리

```
Q_theo [mAh/g] = n · F / (3.6 · M)
예) LiCoO2: 1 × 96485 / (3.6 × 97.9) ≈ 274 mAh/g
```

## 🔍 예시·적용

흑연(LiC₆ 기준 72 g/mol의 C₆): 96485/(3.6 × 72.06) ≈ 372 mAh/g. 실리콘(Li₁₅Si₄): 약 3,580 mAh/g. 같은 공식으로 모든 소재를 비교할 수 있다.

## ⚠️ 흔한 오해

이론 용량은 반응식에 들어가는 '호스트' 물질 무게로 나눈 값이다. 리튬을 포함한 상태로 나누는지 아닌지에 따라 숫자가 달라지므로 기준을 확인해야 한다.

## 🔗 배터리 × AI

소재 데이터베이스에서 조성과 몰질량으로 이론 용량을 자동 계산해 후보를 걸러 내는 것은 머신러닝 스크리닝 파이프라인의 가장 기본적인 단계다.

## ❓ 퀴즈

1 mAh는 몇 쿨롱(C)인가?

- A. 0.36 C
- B. 3.6 C
- C. 36 C
- D. 3600 C

<details><summary>정답 보기</summary>

**B** — 1 mA × 1 h = 0.001 A × 3600 s = 3.6 C이다.

</details>

## 🏷 키워드

패러데이 상수 (Faraday constant) · 이론 용량 (theoretical capacity) · 비용량 (specific capacity)

## ➡️ 다음에 공부할 것

- 쿨롱 효율과 에너지 효율
- 층상 양극재 NCM의 구조와 니켈 함량

## 🔗 더 읽어보기

- [📖 위키백과](https://en.wikipedia.org/w/index.php?search=Faraday%27s+laws+of+electrolysis)
- [🎓 Google Scholar](https://scholar.google.com/scholar?q=Faraday%27s+laws+of+electrolysis)
- [📺 YouTube](https://www.youtube.com/results?search_query=Faraday%27s+laws+of+electrolysis)

File: data/lessons/2026-11-09-battery-electrochemistry.md
# 쿨롱 효율과 에너지 효율: 99.9%와 99.99%의 차이

⚡ 배터리 › 전기화학 · 2026-11-09 · 입문

> 💡 쿨롱 효율은 넣은 전하 중 꺼낸 전하의 비율이고 에너지 효율은 전압 손실까지 포함한 비율로, 쿨롱 효율의 작은 차이가 장기 수명에서는 큰 차이를 만든다.

## 쿨롱 효율

쿨롱 효율(CE)은 방전 용량을 충전 용량으로 나눈 값이다. 100%에 못 미치는 부분은 SEI 성장, 전해질 분해, 셔틀 반응처럼 리튬이나 전하를 소모하는 부반응을 뜻한다. 상용 리튬이온 셀은 보통 99.9%를 넘고, 수천 사이클 수명을 위해서는 99.95% 이상이 필요하다.

## 에너지 효율

에너지 효율은 방전 에너지(∫V·I dt)를 충전 에너지로 나눈 값이다. 충전 전압이 방전 전압보다 높아서 생기는 전압 히스테리시스 손실이 더해지므로 쿨롱 효율보다 낮다. 고출력 운전일수록 과전압이 커져 에너지 효율이 떨어진다.

## 작은 차이의 누적

CE가 일정하다고 가정하면 n사이클 후 남는 리튬 비율은 대략 CEⁿ이다. 99.9%면 500사이클 후 약 61%, 99.99%면 약 95%가 남는다. 그래서 쿨롱 효율은 소수점 넷째 자리까지 정밀하게 재는 고정밀 충방전기가 쓰인다.

## 🧮 핵심 수식·원리

```
CE = Q_discharge / Q_charge
EE = E_discharge / E_charge = CE × (평균 방전 전압 / 평균 충전 전압)
잔존 비율 ≈ CEⁿ
```

## 🔍 예시·적용

리튬 금속 음극의 쿨롱 효율을 평가할 때는 구리 위에 리튬을 쌓았다가 벗겨내는 Li|Cu 셀을 쓴다. 이 값이 99% 수준이면 실용 수명에 크게 못 미친다.

## ⚠️ 흔한 오해

쿨롱 효율이 100%보다 높게 나오면 좋은 것이라고 착각하기 쉽지만, 대개 측정 오차나 이전 사이클에 쌓인 리튬이 돌아오는 현상, 셔틀 등의 신호다.

## 🔗 배터리 × AI

초기 수십 사이클의 고정밀 쿨롱 효율과 용량 변화 데이터로 수천 사이클 수명을 예측하는 머신러닝 연구가 있다(초기 데이터 기반 수명 예측).

## ❓ 퀴즈

쿨롱 효율 99.9%로 500사이클 돌리면 남는 리튬 비율은 대략?

- A. 약 95%
- B. 약 61%
- C. 약 99%
- D. 약 30%

<details><summary>정답 보기</summary>

**B** — 0.999⁵⁰⁰ ≈ e^(−0.5) ≈ 0.61. 작은 비효율도 사이클이 쌓이면 크게 누적된다.

</details>

## 🏷 키워드

쿨롱 효율 (Coulombic efficiency) · 에너지 효율 (energy efficiency) · 전압 히스테리시스 (voltage hysteresis)

## ➡️ 다음에 공부할 것

- 포메이션 공정과 초기 쿨롱 효율
- 사이클 수명 시험과 열화 모드 분리(LLI, LAM)

## 📚 참고 문헌

- A. J. Smith, J. C. Burns, S. Trussler, J. R. Dahn, Precision measurements of the coulombic efficiency of lithium-ion batteries and of electrode materials for lithium-ion batteries, J. Electrochem. Soc., 2010

## 🔗 더 읽어보기

- [📖 위키백과](https://en.wikipedia.org/w/index.php?search=Coulombic+efficiency)
- [🎓 Google Scholar](https://scholar.google.com/scholar?q=Coulombic+efficiency)
- [📺 YouTube](https://www.youtube.com/results?search_query=Coulombic+efficiency)

File: data/lessons/2026-11-13-battery-electrochemistry.md
# 과전압의 세 얼굴: 활성화·농도·저항

⚡ 배터리 › 전기화학 · 2026-11-13 · 입문

> 💡 전류가 흐를 때 셀 전압이 평형값에서 벗어나는 정도(과전압)는 옴 저항, 반응 활성화, 농도 구배라는 세 원인으로 나누어 볼 수 있다.

## 저항 과전압

전해질, 전극, 집전체, 접촉면의 저항 때문에 생기는 전압 강하로, 옴의 법칙(η = iR)을 따른다. 전류를 바꾸는 순간 바로 나타나고 바로 사라진다. 전해질 전도도를 높이거나 전극을 얇게 하면 줄일 수 있다.

## 활성화 과전압

전극 표면에서 전자가 오가고 리튬이 탈용매화·삽입되는 반응에도 에너지 장벽이 있다. 이 장벽을 넘기 위해 필요한 추가 전압이 활성화 과전압이며 버틀러-볼머 식으로 기술한다. 온도가 낮을수록, 반응 면적이 작을수록 커진다.

## 농도 과전압

반응이 계속되면 전극 표면 근처의 리튬 이온이 고갈되거나 쌓여 농도 구배가 생긴다. 표면 농도가 벌크와 달라지면 네른스트 식에 따라 전위가 바뀌는데, 이것이 농도 과전압이다. 전해질 속과 활물질 입자 속 모두에서 생기며, 시간이 지날수록 커지고 휴지하면 천천히 회복된다.

## 🧮 핵심 수식·원리

```
V_charge = OCV + η_ohm + η_act + η_conc
V_discharge = OCV − η_ohm − η_act − η_conc
```

## 🔍 예시·적용

방전 중 전류를 끊으면 전압이 즉시 일부 회복(옴 저항)되고, 이어서 수 초 안에 조금 더(활성화), 그리고 수 분~수 시간에 걸쳐 천천히(확산) 회복된다. 이 회복 곡선을 보면 과전압의 비율을 대략 나눌 수 있다.

## ⚠️ 흔한 오해

과전압 손실은 모두 열로 바뀌므로, 급속 충방전에서 셀이 뜨거워지는 주된 이유다. 반대로 과전압이 작다고 반응이 없는 것은 아니다.

## 🔗 배터리 × AI

펄스 시험의 전압 응답을 등가회로 파라미터로 바꾸는 과정을 신경망으로 자동화해, 차량 BMS에서 실시간으로 저항 증가(SOH)를 추정하는 연구가 있다.

## ❓ 퀴즈

전류를 끊은 직후 '즉시' 회복되는 전압은 어떤 과전압에 해당하나?

- A. 농도 과전압
- B. 옴(저항) 과전압
- C. 활성화 과전압
- D. 엔트로피 과전압

<details><summary>정답 보기</summary>

**B** — 옴 과전압(iR)은 시간 지연 없이 전류에 비례하므로 전류를 끊는 순간 사라진다.

</details>

## 🏷 키워드

과전압 (overpotential) · 농도 분극 (concentration polarization) · 전압 완화 (voltage relaxation)

## ➡️ 다음에 공부할 것

- Fick 확산과 고체 내 확산 계수
- GITT로 확산 계수 구하기

## 🔗 더 읽어보기

- [📖 위키백과](https://en.wikipedia.org/w/index.php?search=Overpotential)
- [🎓 Google Scholar](https://scholar.google.com/scholar?q=Overpotential)
- [📺 YouTube](https://www.youtube.com/results?search_query=Overpotential)

File: data/lessons/2026-11-16-battery-materials.md
# 바인더와 도전재: 전극의 몇 %가 성능을 좌우한다

🧪 배터리 › 소재 · 2026-11-16 · 입문

> 💡 바인더는 활물질 입자를 서로와 집전체에 붙여 두고, 도전재는 입자 사이에 전자가 다닐 길을 만든다.

## 전극의 구성

전극은 활물질, 도전재, 바인더를 용매와 섞은 슬러리를 집전체(양극은 알루미늄, 음극은 구리)에 바르고 말린 뒤 압연해 만든다. 활물질 비율을 높일수록 에너지 밀도가 오르지만, 바인더와 도전재가 부족하면 접착력과 전자 전도성이 나빠진다.

## 바인더

양극에는 주로 PVDF를 NMP 용매에 녹여 쓴다. PVDF는 전기화학적으로 안정하지만 NMP는 독성이 있어 회수 설비가 필요하다. 음극에는 물에 분산되는 SBR과 CMC 조합이 주로 쓰인다. 실리콘처럼 크게 부푸는 소재에는 PAA처럼 입자 표면과 강하게 결합하는 바인더가 연구된다.

## 도전재

활물질, 특히 양극 소재는 전자 전도도가 낮다. 카본블랙 같은 입자형 도전재는 활물질 사이 빈틈을 채워 점 접촉을 만들고, 탄소나노튜브(CNT) 같은 선형 도전재는 적은 양으로 긴 전도 경로를 만든다. 도전재는 비표면적이 커서 부반응과 바인더 소모도 늘릴 수 있다.

## 🧮 핵심 수식·원리

```
전극 조성 예: 활물질 : 도전재 : 바인더 = 96 : 2 : 2 (wt%)
면적당 용량 = 로딩(mg/cm²) × 활물질 비율 × 비용량(mAh/g) / 1000
```

## 🔍 예시·적용

같은 양극 소재라도 CNT를 일부 쓰면 카본블랙만 쓸 때보다 적은 도전재로 비슷한 전도성을 얻어 활물질 비율을 높일 수 있다.

## ⚠️ 흔한 오해

바인더와 도전재는 비활성 성분이라 성능과 무관하다고 보기 쉽지만, 분포가 고르지 않으면 국부적인 전류 집중과 열화가 생긴다. 건조 중 바인더가 표면으로 이동하는 현상도 성능에 영향을 준다.

## 🔗 배터리 × AI

전극 단면 3D 이미지를 바탕으로 활물질·도전재·기공의 미세구조를 생성하는 생성 모델(GAN, 확산 모델)이 전극 설계에 쓰인다.

## ❓ 퀴즈

흑연 음극에 흔히 쓰이는 수계 바인더 조합은?

- A. PVDF/NMP
- B. SBR/CMC
- C. PE/PP
- D. LiPF₆/EC

<details><summary>정답 보기</summary>

**B** — 음극은 물에 분산되는 SBR(접착)과 CMC(증점·분산) 조합을 주로 쓴다. PVDF/NMP는 주로 양극용이다.

</details>

## 🏷 키워드

바인더 (binder) · 도전재 (conductive additive) · 슬러리 (slurry)

## ➡️ 다음에 공부할 것

- 실리콘 음극의 부피 팽창 문제
- SEM·TEM 단면 분석

## 🔗 더 읽어보기

- [📖 위키백과](https://en.wikipedia.org/w/index.php?search=Binder+and+conductive+additive+in+battery+electrode)
- [🎓 Google Scholar](https://scholar.google.com/scholar?q=Binder+and+conductive+additive+in+battery+electrode)
- [📺 YouTube](https://www.youtube.com/results?search_query=Binder+and+conductive+additive+in+battery+electrode)

File: data/lessons/2026-11-21-battery-electrochemistry.md
# 버틀러-볼머 식: 전극 반응 속도는 과전압에 지수적으로 반응한다

⚡ 배터리 › 전기화학 · 2026-11-21 · 중급

> 💡 전극 반응의 알짜 전류는 산화·환원 두 방향 속도의 차이이고, 과전압이 커질수록 한쪽이 지수적으로 우세해진다.

## 정의

버틀러-볼머 식은 전하전달이 속도를 결정할 때 전극 전류 밀도와 과전압(η)의 관계를 나타낸다. 평형 전위에서는 산화 전류와 환원 전류가 같아 알짜 전류가 0이지만, 두 방향 반응은 계속 일어나고 있다. 이때 한 방향의 전류 크기를 교환 전류 밀도(i₀)라고 한다.

## 원리

전위를 바꾸면 산화와 환원의 활성화 에너지 장벽이 서로 반대 방향으로 기울어진다. 전달 계수(α)는 이 전위 변화가 장벽을 얼마나 낮추는지를 나타내며, 보통 0.5 근처로 가정한다. 그래서 η가 작을 때는 전류가 η에 거의 비례하고(선형 영역), η가 크면 한쪽 항만 남아 로그 관계(타펠 영역)가 된다.

## 배터리에서의 의미

i₀가 큰 전극은 같은 전류를 작은 과전압으로 흘릴 수 있다. 선형 영역에서 전하전달 저항은 R_ct = RT/(nF·i₀)로, EIS 반원의 지름과 연결된다. 저온에서 i₀가 크게 줄어드는 것이 저온 출력 저하와 리튬 도금 위험의 한 원인이다.

## 🧮 핵심 수식·원리

```
i = i₀ · [exp(α_a·F·η / RT) − exp(−α_c·F·η / RT)]
작은 η: i ≈ i₀·F·η / RT  →  R_ct = RT / (n·F·i₀)
```

## 🔍 예시·적용

같은 셀을 25 °C와 −10 °C에서 EIS로 측정하면 −10 °C에서 전하전달 반원이 훨씬 커진다. 여러 온도의 R_ct로 아레니우스 플롯을 그려 활성화 에너지를 구할 수 있다.

## ⚠️ 흔한 오해

과전압이 크다고 무조건 전하전달이 느린 것은 아니다. 전체 과전압에는 옴 저항과 농도(확산) 과전압도 섞여 있으니 측정법으로 나눠 봐야 한다.

## 🔗 배터리 × AI

DFN 같은 물리 기반 모델은 입자 표면마다 버틀러-볼머 식을 쓰고, 이를 신경망과 결합한 하이브리드 모델로 배터리 상태를 추정하는 연구가 많다.

## ❓ 퀴즈

교환 전류 밀도 i₀가 커지면 전하전달 저항 R_ct는?

- A. 커진다
- B. 작아진다
- C. 변하지 않는다
- D. 온도와만 관련 있다

<details><summary>정답 보기</summary>

**B** — R_ct = RT/(nF·i₀)이므로 i₀가 클수록 R_ct는 작아진다.

</details>

## 🏷 키워드

교환 전류 밀도 (exchange current density) · 전달 계수 (transfer coefficient) · 전하전달 저항 (charge-transfer resistance)

## ➡️ 다음에 공부할 것

- 타펠 식과 타펠 기울기
- 전기화학 임피던스 분광법(EIS)과 등가회로

## 📚 참고 문헌

- A. J. Bard, L. R. Faulkner, Electrochemical Methods: Fundamentals and Applications, 2nd ed., 2001

## 🔗 더 읽어보기

- [📖 위키백과](https://en.wikipedia.org/w/index.php?search=Butler%E2%80%93Volmer+equation)
- [🎓 Google Scholar](https://scholar.google.com/scholar?q=Butler%E2%80%93Volmer+equation)
- [📺 YouTube](https://www.youtube.com/results?search_query=Butler%E2%80%93Volmer+equation)

File: data/lessons/2026-11-25-battery-electrochemistry.md
# 전기화학 퍼텐셜: 전압의 정체

⚡ 배터리 › 전기화학 · 2026-11-25 · 심화

> 💡 셀 전압은 두 전극에 있는 전자의 전기화학 퍼텐셜(페르미 준위) 차이를 전하로 나눈 값이며, 이온의 이동은 이온의 전기화학 퍼텐셜 구배가 이끈다.

## 화학 퍼텐셜과 전기화학 퍼텐셜

화학 퍼텐셜 μ는 입자 하나(또는 1 mol)를 더할 때 자유 에너지가 얼마나 변하는지다. 하전 입자는 전위 φ가 있는 곳에서 zeφ만큼 에너지가 더해지므로 전기화학 퍼텐셜 μ̃ = μ + zFφ를 쓴다. 평형에서는 서로 오갈 수 있는 모든 입자의 μ̃가 같아진다.

## 페르미 준위와 셀 전압

전자의 전기화학 퍼텐셜이 페르미 준위다. 전압계는 두 전극의 페르미 준위 차이를 잰다: eV = μ̃_e(음극) − μ̃_e(양극). 그래서 셀 전압은 내부 전위(φ) 차이가 아니라 전자의 전기화학 퍼텐셜 차이라는 점이 중요하다.

## 리튬으로 다시 쓰기

평형에서 Li ⇌ Li⁺ + e⁻이므로 μ_Li = μ̃_Li⁺ + μ̃_e이다. 전해질에서 Li⁺의 μ̃는 양쪽 전극 계면에서 같으므로, 셀 전압은 두 전극에서의 리튬 화학 퍼텐셜 차이로도 표현된다. OCV 곡선이 소재 안 리튬의 화학 퍼텐셜 곡선이라는 해석이 여기서 나온다.

## 🧮 핵심 수식·원리

```
μ̃ᵢ = μᵢ + zᵢ·F·φ
셀 전압: V = −[μ_Li(양극) − μ_Li(음극)] / F
```

## 🔍 예시·적용

같은 리튬 화학 퍼텐셜이라도 표면에 쌍극자층이 생기면 내부 전위는 바뀌지만 셀 전압은 변하지 않는다. 그래서 전극 사이 '전위차'와 '측정 전압'을 구분해야 한다.

## ⚠️ 흔한 오해

셀 전압이 전극 사이 정전기 전위 차이라고 생각하기 쉽지만, 실제로는 화학적 기여까지 포함한 전기화학 퍼텐셜 차이다.

## 🔗 배터리 × AI

DFT로 계산한 리튬 삽입 에너지에서 평균 전압을 구하는 방법이 이 관계에 바탕을 두며, 이렇게 만든 대량 전압 데이터가 소재 예측 머신러닝의 학습 자료가 된다.

## ❓ 퀴즈

전압계가 측정하는 두 전극의 차이는 무엇인가?

- A. 내부 정전기 전위 φ
- B. 전자의 전기화학 퍼텐셜(페르미 준위)
- C. 이온 농도
- D. 전극 질량

<details><summary>정답 보기</summary>

**B** — 전압계는 두 금속 단자에서 전자의 전기화학 퍼텐셜, 즉 페르미 준위 차이를 잰다.

</details>

## 🏷 키워드

전기화학 퍼텐셜 (electrochemical potential) · 페르미 준위 (Fermi level) · 화학 퍼텐셜 (chemical potential)

## ➡️ 다음에 공부할 것

- 전기화학 창(electrochemical window)
- 고체전해질/전극 계면의 공간전하층

## 📚 참고 문헌

- J. Newman, K. E. Thomas-Alyea, Electrochemical Systems, 3rd ed., 2004

## 🔗 더 읽어보기

- [📖 위키백과](https://en.wikipedia.org/w/index.php?search=Electrochemical+potential)
- [🎓 Google Scholar](https://scholar.google.com/scholar?q=Electrochemical+potential)
- [📺 YouTube](https://www.youtube.com/results?search_query=Electrochemical+potential)

File: data/lessons/2026-11-28-battery-electrochemistry.md
# 전이수: 전류 중 리튬이 실어 나르는 몫

⚡ 배터리 › 전기화학 · 2026-11-28 · 중급

> 💡 전해질 전도도는 모든 이온의 기여를 합한 것이고, 그중 리튬 이온이 운반하는 비율이 전이수(t₊)로, 액체 전해질에서는 보통 0.2~0.4에 불과하다.

## 전도도

이온 전도도는 이온의 농도, 전하, 이동도의 곱을 모든 이온에 대해 더한 값이다. 염 농도를 높이면 운반자가 늘어 전도도가 오르다가, 점도 증가와 이온쌍 형성 때문에 일정 농도(카보네이트 전해질에서 대략 1 M 부근)에서 최대가 되고 다시 줄어든다.

## 전이수

리튬염 전해질에서는 Li⁺와 음이온(PF₆⁻ 등)이 모두 움직인다. 리튬 이온은 용매 껍질이 커서 오히려 음이온보다 느린 경우가 많아, 전체 전류 중 리튬이 나르는 비율 t₊가 작다. 전지에서 실제로 반응하는 것은 리튬뿐이므로, 음이온이 나른 몫은 전극 근처에 농도 구배를 만든다.

## 왜 중요한가

t₊가 작으면 높은 전류에서 전해질 안에 큰 농도 구배가 생겨 농도 과전압이 커지고, 심하면 음극 근처 염이 고갈된다. 두꺼운 전극과 급속 충전에서 특히 문제다. 고체 전해질이나 단일 이온 전도 고분자는 t₊가 1에 가까워 이 문제가 적다.

## 🧮 핵심 수식·원리

```
σ = Σ zᵢ · F · cᵢ · uᵢ   (u: 이동도)
t₊ = σ₊ / σ = 리튬이 운반한 전류 비율
브루스-빈센트 법: t₊ = I_ss(ΔV − I₀R₀) / [I₀(ΔV − I_ssR_ss)]
```

## 🔍 예시·적용

리튬 대칭 셀에 작은 전압을 걸고 전류가 초기값에서 정상 상태로 줄어드는 정도를 EIS와 함께 측정하면, 브루스-빈센트 방법으로 t₊를 구할 수 있다.

## ⚠️ 흔한 오해

전도도가 높은 전해질이 항상 고출력에 유리한 것은 아니다. 전도도가 높아도 t₊가 작으면 급속 충전에서 농도 분극이 커질 수 있다.

## 🔗 배터리 × AI

분자동역학 시뮬레이션 결과로 전도도와 전이수를 예측하는 모델을 학습해, 실험 전에 염·용매 조합을 고르는 데이터 기반 전해질 설계가 이루어진다.

## ❓ 퀴즈

액체 전해질에서 리튬 이온 전이수가 작은 주된 이유는?

- A. 리튬 이온이 용매 껍질 때문에 크고 느려서
- B. 리튬 이온이 움직이지 않아서
- C. 음이온이 없어서
- D. 전자가 이온을 대신해서

<details><summary>정답 보기</summary>

**A** — Li⁺는 여러 용매 분자에 둘러싸여 유효 크기가 커서 음이온보다 느리게 움직이는 경우가 많다.

</details>

## 🏷 키워드

이온 전도도 (ionic conductivity) · 전이수 (transference number) · 농도 분극 (concentration polarization)

## ➡️ 다음에 공부할 것

- 과전압의 종류(활성화·농도·저항)
- C-rate와 율속 특성

## 📚 참고 문헌

- P. G. Bruce, C. A. Vincent, Steady state current flow in solid binary electrolyte cells, J. Electroanal. Chem., 1987

## 🔗 더 읽어보기

- [📖 위키백과](https://en.wikipedia.org/w/index.php?search=Transference+number)
- [🎓 Google Scholar](https://scholar.google.com/scholar?q=Transference+number)
- [📺 YouTube](https://www.youtube.com/results?search_query=Transference+number)
